Repository: kadkhodaei-research-group/GScarceLLM

# LLM Strategies for the Scarce LLM Dataset
This code has been developed with the support of the NSF DMREF Collaborative Project – DMR-2119308.

## Python Scripts Overview

1. **imputation.py**: Imputes missing values using:
    - ChatGPT-4o-mini
    - KNN

2. **featurization.py**: Featurizes "Substrate" using:
    - Label Encoding
    - text-embedding-3-small
    - LLM proposed substrate descriptors
    - Label encoded graphene layers

3. **discretization.py**: Discretizes data using:
    - Equal-width binning
    - Equal-frequency binning
    - K-means binning
    - Decision tree binning

4. **ml.py**: Trains ML models with the datasets produced.

5. **utils.py**: Contains essential functions for each notebook.

## Notebooks: 

**plots.ipynb**: Generates plots to reproduce the results of the manuscript.
**imputation.ipynb**, **featurization_discretization.ipynb**, **ml.ipynb**, **PrepareDataset_FTGPT.ipynb**

**To fine tune the ChatGPT-4o-mini model, the train and validation datasets are provided in the Data/Fine Tuning folder**

File: Hydpark_Guide_cleaned.csv (part 1 of 3)
Item_No,Material_Class,Composition_Formula,Hydrogen_Weight_Percent,Heat_of_Formation_kJperMolH2,Temperature_oC,Pressure_Atmospheres_Absolute,Author_Year,Reference_Number,Comment1,Comment2,Comment3,Original_Composition_Formula
3,A2B,Pr2Al,1.4,-12.5,420.0,1.0,"Semenenko, 1985",1151.0,,(Amorp),,Pr2Al
4,A2B,Ce0.5Th1.5Al1,0.4,133.0,650.0,0.0003,"Van Vucht, 1963",492.0,,,,Th1.5Ce.5Al
5,A2B,Th2Al,0.8,130.0,500.0,0.001,"Van Vucht, 1963",492.0,,,,Th2Al
9,A2B,Ti2Co,0.2,-45.7,450.0,1.2,"Beck, 1962",45.0,,,,Ti2Co
14,A2B,Ti2Cu,1.0,-10.5,500.0,0.02,"Arita, 1979",495.0,,,,Ti2Cu
17,A2B,Ti2Cu,2.2,-14.2,250.0,101.3,"Beck, 1962",45.0,,,,Ti2Cu
18,A2B,Ti2Cu,2.2,130.0,500.0,0.12,"Kadel, 1978",523.0,,,,Ti2Cu (M)
20,A2B,Ti2Fe1O0.3,0.5,-65.2,420.0,1.0,"Mintz, 1980",3.0,,,,Ti2FeO.3
25,A2B,Ti2Ni,2.2,-45.8,550.0,1.0,"Yamanaka, 1975",73.0,,,,Ti2Ni
26,A2B,Ti2Ni,1.6,-75.3,150.0,0.11,"Buchner, 1972",71.0,,,,Ti2Ni (M)
27,A2B,Ti2Ni,1.7,-45.2,450.0,1.0,"Mintz, 1980",3.0,,,,Ti2Ni (M)
28,A2B,Ti2Ni1O0.3,1.1,-15.8,350.0,300.0,"Mintz, 1980",3.0,,,,Ti2NiO.3
30,A2B,Ti2Pd,1.4,90.0,450.0,1.0,"Kadel, 1978",523.0,,,,Ti2Pd
32,A2B,Ti2Cu0.5Pd0.5,85.0,-10.5,350.0,1.2,"Kadel, 1978",523.0,,,,Ti2Pd.5Cu.5
34,A2B,Y2Al,1.4,-15.8,450.0,101.3,"Semenenko, 1985",1151.0,,(Amorp),,Y2Al
38,A2B,Zr2Cu,1.3,144.0,600.0,0.003,"Pebler, 1966",12.0,,,,Zr2Cu (M)
39,A2B,Zr2Cu,1.3,142.0,700.0,0.02,"Kadel, 1979",429.0,,,,Zr2Cu (M)
40,A2B,Zr2Fe,1.7,-118.0,400.0,1.0,"van Essen, 1979",386.0,,,,Zr2Fe
44,A2B,Zr2Ni,1.3,183.0,604.0,0.003,"Pebler, 1966",12.0,,,,Zr2Ni
45,A2B,Zr2Ni,1.3,-45.3,300.0,1.0,"Trzeciak, 1956",483.0,,,,Zr2Ni
49,A2B,Zr2Pd,1.6,-50.2,25.0,0.1,"Spada, 1987",424.0,,,,Zr2Pd
50,A2B,Zr2Pd,1.9,-4.2,20.0,500.0,"Klyamkin, 1994",595.0,,(2000 atm at 20Â°C),,Zr2Pd (M)
59,A2B,Hf2Co,0.7,-45.8,500.0,1.0,"Mukai, 1999",1230.0,,,,Hf2Co
62,A2B,Hf2Co,1.1,-45.2,350.0,5.0,"Beck, 1962",45.0,,,,Hf2Co
63,A2B,Hf2Cu,0.4,-25.4,25.0,1.0,"Mukai, 1999",1230.0,,,,Hf2Cu
66,A2B,Hf2Cu,1.5,-15.2,20.0,1500.0,"Klyamkin, 1994",595.0,,(2000 atm at 20Â°C),,Hf2Cu (M)
72,A2B,Hf2Fe,1.2,-45.2,22.0,1500.0,"Klyamkin, 1997",655.0,,2000 atm at 22Â°C,,Hf2Fe
83,A2B,Hf2Pd,1.0,-45.2,20.0,1000.0,"Klyamkin, 1994",595.0,,(2000 atm at 20Â°C),,Hf2Pd (M)
86,A2B,Hf2Rh,0.5,-28.5,450.0,1.23,"Jones, 1980",430.0,,,,Hf2Rh
87,A2B,Ho2Al,1.2,-35.2,450.0,1.0,"Semenenko, 1985",1151.0,,(Amorp),,Ho2Al
88,A2B,Mg1.5Ni1,2.6,29.1,300.0,3.7,"Kuji, 2002",1492.0,,Ball milled,,Mg1.5Ni
89,A2B,Mg1.75Ni1,2.8,26.6,300.0,4.5,"Kuji, 2002",1492.0,,Ball milled,,Mg1.75Ni
90,A2B,Mg1.75Ti0.25Cu0.25Ni0.75,2.0,-45.8,300.0,2.3,"Yuan, 1999",1229.0,,,,Mg1.75Ti.25Ni.75Cu.25
91,A2B,Mg1.92Al0.08Ni1,3.5,70.5,295.0,4.0,"Hirata, 1983",427.0,,,,Mg1.92Al.08Ni
92,A2B,Mg1.9Al0.1Ni1,3.5,-45.2,250.0,1.0,"Tsushio, 1998",830.0,,,,Mg1.9Al.1Ni
93,A2B,Mg1.9Al0.1Co0.2Ni0.8,7.5,-4.2,250.0,0.42,"Tsushio, 1998",830.0,,,,Mg1.9Al.1Ni.8Co.2
94,A2B,Mg1.9Al0.1Cu0.2Ni0.8,0.45,-15.2,250.0,1.7,"Tsushio, 1998",830.0,,,,Mg1.9Al.1Ni.8Cu.2
95,A2B,Mg1.9Mn0.2Al0.1Ni0.8,4.3,-28.5,250.0,0.95,"Tsushio, 1998",830.0,,,,Mg1.9Al.1Ni.8Mn.2
96,A2B,Mg1.9Ni1B0.1,2.8,-28.5,250.0,0.9,"Tsushio, 1998",830.0,,,,Mg1.9B.1Ni
97,A2B,Ca0.1Mg1.9Cu0.2Ni0.8,1.2,-57.3,250.0,1.4,"Tsushio, 1998",830.0,,,,Mg1.9Ca.1Ni.8Cu.2
98,A2B,Mg1.9Si0.1Ni1,2.9,-15.2,250.0,1.0,"Tsushio, 1998",830.0,,,,Mg1.9Si.1Ni
99,A2B,Mg1.9Ti0.1Ni1,2.9,62.5,300.0,2.5,"Liang, 1999",1226.0,Nanocrystalline,,,Mg1.9Ti.1Ni
100,A2B,Mg1.9Ti0.1Mn0.1Ni0.9,3.1,-45.2,250.0,0.8,"Yuan, 2001",1489.0,,,,Mg1.9Ti0.1Ni0.9Mn0.1
102,A2B,Mg2Co,4.5,76.0,450.0,16.0,"Reiser, 2000",1463.0,Mg2Co not stable without H,,,Mg2Co
103,A2B,Mg2Co,4.2,108.0,418.0,5.7,"Yoshida, 1993",594.0,(Mg2Co phase not stable without H),,,Mg2Co (M)
104,A2B,Mg2Cu,2.6,72.9,295.0,6.0,"Reilly, 1967",87.0,,,,Mg2Cu
106,A2B,Mg2Fe,5.5,77.2,450.0,25.0,"Reiser, 2000",1463.0,Mg2Fe not stable without H,,,Mg2Fe
107,A2B,Mg2Ni,3.1,-20.5,300.0,1.0,"Dehouche, 1998",854.0,Nanocrystalline,,,Mg2Ni
108,A2B,Mg2Ni,3.1,31.3,300.0,3.7,"Kuji, 2002",1492.0,,Ball milled,,Mg2Ni
109,A2B,Mg2Ni,3.2,61.0,250.0,1.1,"Yang, 2002",1493.0,,Ball milling + diffusion synthesis,,Mg2Ni
110,A2B,Mg2Ni,3.3,67.0,300.0,2.2,"Liang, 1999",1226.0,Nanocrystalline,,,Mg2Ni
111,A2B,Mg2Ni,3.3,65.9,300.0,3.2,"Sun, 1999",1228.0,Solid-state synthesized,,,Mg2Ni
112,A2B,Mg2Ni,3.3,63.2,300.0,3.1,"Song, 1998",1224.0,,,,Mg2Ni
113,A2B,Mg2Ni,3.5,64.4,180.0,0.09,"Guthrie, 1998",863.0,Vapor synthesized,Non-twinned,,Mg2Ni
114,A2B,Mg2Ni,3.5,64.4,180.0,0.07,"Guthrie, 1998",863.0,Vapor synthesized,Twinned,,Mg2Ni
115,A2B,Mg2Ni,3.5,68.6,180.0,0.05,"Guthrie, 1998",863.0,Melted,Twinned,,Mg2Ni
116,A2B,Mg2Ni,3.5,-42.5,250.0,1.1,"Tsushio, 1998",830.0,,,,Mg2Ni
117,A2B,Mg2Ni,3.6,64.5,299.0,3.2,"Reilly, 1968",88.0,,,,Mg2Ni
118,A2B,Mg2Ni,3.6,64.6,300.0,2.5,"Lutz, 1977",420.0,,,,Mg2Ni
119,A2B,Mg2Ni,3.6,68.8,180.0,0.06,"Guthrie, 1998",863.0,Melted,Non-twinned,,Mg2Ni
120,A2B,Mg2Ni,3.6,71.3,300.0,2.6,"Li, 2000",1236.0,Hydriding combustion synthesis,,,Mg2Ni
121,A2B,Mg2Ni,3.7,62.2,450.0,57.0,"Reiser, 2000",1463.0,,,,Mg2Ni
122,A2B,Mg2Ni,4.4,-43.0,250.0,60000.0,"Chen, 2002",1491.0,,"P=60,000 atm (LiAlH4 H2 source)",,Mg2Ni
123,A2B,Mg2Ni,5.2,-20.5,600.0,60000.0,"Chen, 2000",1234.0,,"P=60,000 atm @ 600C",,Mg2Ni
124,A2B,Mg2Co0.25Ni0.75,3.1,64.5,279.0,1.0,"Darnaudery, 1983",418.0,,,,Mg2Ni.75Co.25
125,A2B,Mg2Co25Ni0.75,3.4,-34.5,300.0,1.0,"Yang, 2000",1233.0,,,,Mg2Ni.75Co25
126,A2B,Mg2Cr0.25Ni0.75,3.0,59.9,248.0,1.0,"Darnaudery, 1983",418.0,,,,Mg2Ni.75Cr.25
127,A2B,Mg2Cu0.25Ni0.75,0.45,53.2,227.0,1.0,"Darnaudery, 1983",418.0,,,,Mg2Ni.75Cu.25
128,A2B,Mg2Fe0.25Ni0.75,2.8,63.2,253.0,1.0,"Darnaudery, 1983",418.0,,,,Mg2Ni.75Fe.25
129,A2B,Mg2Fe0.25Ni0.75,3.3,65.2,300.0,1.9,"Yuan, 1997",828.0,,Includes free Mg,,Mg2Ni.75Fe.25 (M)
130,A2B,Mg2V0.25Ni0.75,2.9,62.4,250.0,1.0,"Darnaudery, 1983",418.0,,,,Mg2Ni.75V.25
131,A2B,Mg2Zn0.25Ni0.75,3.3,61.5,246.0,1.0,"Darnaudery, 1983",418.0,,,,Mg2Ni.75Zn.25
132,A2B,Mg2Co0.25Ni0.75,3.2,61.0,250.0,0.5,"Yang, 2002",1493.0,,Ball milling + diffusion synthesis,,Mg2Ni0.75Co0.25
133,A2B,Mg2Cr0.25Ni0.75,3.2,61.0,250.0,0.9,"Yang, 2002",1493.0,,Ball milling + diffusion synthesis,,Mg2Ni0.75Cr0.25
134,A2B,Mg2Cu0.25Ni0.75,3.2,59.0,250.0,1.2,"Yang, 2002",1493.0,,Ball milling + diffusion synthesis,,Mg2Ni0.75Cu0.25
135,A2B,Mg2Fe0.25Ni0.75,3.2,60.0,250.0,1.0,"Yang, 2002",1493.0,,Ball milling + diffusion synthesis,,Mg2Ni0.75Fe0.25
136,A2B,Mg2Mn0.25Ni0.75,3.2,58.0,250.0,1.0,"Yang, 2002",1493.0,,Ball milling + diffusion synthesis,,Mg2Ni0.75Mn0.25
137,A2B,Mg2Ti0.25Ni0.75,3.2,56.0,250.0,1.2,"Yang, 2002",1493.0,,Ball milling + diffusion synthesis,,Mg2Ni0.75Ti0.25
138,A2B,Mg2Ti0.25Ni0.75,3.2,59.0,250.0,1.3,"Yang, 2002",1493.0,,Ball milling + diffusion synthesis,,Mg2Ni0.75Ti0.25
139,A2B,Mg2Zr0.3Ni0.7,3.5,59.8,340.0,10.0,"Zhang, 1998",1465.0,,,,Mg2Ni0.7Zr0.3
141,AB,ScAl,1.1,-20.5,420.0,1.0,"Semenenko, 1985",1151.0,,,,ScAl
142,AB,SmMg,0.35,-24.5,150.0,1.5,"Beck, 1962",45.0,,,,SmMg
143,AB,ThCo,1.2,-45.2,300.0,1000.0,"Beck, 1962",45.0,,,,ThCo
144,AB,ThCo,1.4,46.8,40.0,0.05,"Buschow, 1975",187.0,,,,ThCo
145,AB,ThNi,1.2,45.3,40.0,0.01,"Buschow, 1975",187.0,,,,ThNi
146,AB,Zr0.08Ti0.42Fe0.5,0.7,-15.6,50.0,12.0,"Rajalakshmi, 1999",1221.0,,,,Ti.42Zr.08Fe.50
147,AB,Ti0.46Mn0.05V0.05Fe0.45,1.7,28.6,22.0,2.0,"Mitrokhin, 1993",396.0,,,,Ti.46Fe.45V.05Mn.05
148,AB,Ti0.48Mn0.025V0.025Fe0.47,1.7,-25.3,22.0,2.0,"Verbetsky, 1998",1219.0,,,,Ti.48Fe.47V.025Mn.025
149,AB,Zr0.04Ti0.96Nb0.04Fe0.95,1.7,31.8,30.0,1.4,"Sasai, 1983",79.0,,,,Ti.96Zr.04Fe.95Nb.04
150,AB,Ti0.9Fe0.9B0.2,1.5,7.6,27.0,14.0,"Rajalakshmi, 1998",852.0,,,,Ti.9Fe.9B.2
151,AB,La0.1Ti0.9Co1,1.5,60.0,150.0,3.2,"Kato, 1981",83.0,,,,Ti.9La.1Co
152,AB,Zr0.1Ti0.9Fe1,1.0,28.9,30.0,3.3,"Jang, 1986",397.0,,,,Ti.9Zr.1Fe
153,AB,Ti1.1Fe1,1.6,-45.8,50.0,5.0,"Lee, 2000",1223.0,,,,Ti1.1Fe
154,AB,Ti1.1Fe1B0.001,1.1,-37.8,50.0,10.0,"Lee, 2000",1223.0,,,,Ti1.1FeB.001
155,AB,Ti1.1Fe1C0.001,1.3,-15.3,50.0,6.0,"Lee, 2000",1223.0,,,sloping plateau,Ti1.1FeC.001
156,AB,Ti1.3Fe1,1.9,-45.8,25.0,2.0,"Ma, 2000",1222.0,,,sloping plateau,Ti1.3Fe
166,AB,TiCo,1.1,61.1,150.0,2.2,"Someno, 1979",381.0,,,,TiCo
167,AB,TiCo,1.3,57.8,150.0,2.2,"Osumi, 1980",80.0,,,,TiCo
168,AB,TiCo,1.4,57.4,155.0,4.0,"Yamanaka, 1975",73.0,,,,TiCo
169,AB,TiCo,0.7,-16.5,116.0,5.2,"Reilly, 1976",490.0,,,,TiCo (M)
170,AB,TiCo,1.45,54.0,152.0,2.0,"Burch, 1979",500.0,,,,TiCo (M)
171,AB,Ti1Fe0.5Co0.5,1.1,42.3,100.0,4.0,"Suzuki, 1981",82.0,,,,TiCo.5Fe.5
172,AB,Ti1Mn0.5Co0.5,1.6,46.9,120.0,3.2,"Osumi, 1980",80.0,,,,TiCo.5Mn.5
177,AB,TiCu,0.4,-32.5,300.0,0.0,"Beck, 1962",45.0,,,,TiCu
178,AB,TiCu,0.6,-17.5,500.0,0.19,"Arita, 1979",495.0,,,,TiCu
179,AB,TiCu,1.3,-12.5,500.0,0.2,"Someno, 1979",381.0,,,,TiCu
180,AB,TiCu,1.7,75.0,200.0,0.004,"Maeland, 1978",389.0,,,,TiCu
182,AB,TiCu,1.8,-12.5,450.0,101.3,"Yamanaka, 1975",73.0,,,,TiCu
183,AB,TiCu,1.6,126.0,500.0,0.15,"Kadel, 1978",523.0,,,,TiCu (M)
186,AB,TiFe,1.7,26.7,51.0,11.0,"Yamanaka, 1975",73.0,,,,TiFe (M)
187,AB,TiFe,1.9,28.1,30.0,5.2,"Reilly, 1974",319.0,,,,TiFe (M)
188,AB,Ti1Fe0.5Co0.5,1.1,41.4,150.0,12.0,"Someno, 1979",381.0,,,,TiFe.5Co.5
189,AB,Ti1Fe0.6Ni0.4,1.5,48.6,50.0,0.035,"Bershadsky, 1993",395.0,,,,TiFe.6Ni.4
191,AB,Ti1Mn0.2Fe0.7,2.0,34.7,40.0,1.4,"Reilly, 1976",383.0,,,,TiFe.7Mn.2
192,AB,Ti1Mn0.3Fe0.7,1.6,-10.5,40.0,1.3,"Sandrock, 1976",76.0,,,,TiFe.7Mn.3
193,AB,Ti1Fe0.88,2.0,-24.5,40.0,4.0,"Reilly, 1974",319.0,,,,TiFe.88
194,AB,Ti1Be0.2Fe0.8,1.4,30.5,21.0,0.7,"Bruzzone, 1980",421.0,,,,TiFe.8Be.2
195,AB,Ti1Cr0.2Fe0.8,1.8,-15.8,40.0,0.4,"Reilly, 1976",490.0,,,,TiFe.8Cr.2 (M)
196,AB,Ti1Nb0.05Fe0.8Ni0.15,1.1,-12.5,150.0,7.0,"Oguro, 1983",78.0,,,,TiFe.8Ni.15Nb.05
197,AB,Ti1V0.05Fe0.8Ni0.15,1.3,41.0,150.0,7.0,"Oguro, 1983",78.0,,,,TiFe.8Ni.15V.05
198,AB,Ti1Fe0.8Ni0.2,1.0,41.9,50.0,0.28,"Mintz, 1981",390.0,,,,TiFe.8Ni.2
199,AB,Ti1Fe0.8Ni0.2,1.2,-45.7,150.0,9.0,"Oguro, 1983",78.0,,,,TiFe.8Ni.2
200,AB,Ti1Fe0.8Ni0.2,1.3,41.2,50.0,0.33,"Huston, 1980",77.0,,,,TiFe.8Ni.2
201,AB,Ti1Al0.06Fe0.94,1.2,-45.8,30.0,5.0,"Lim, , 1984",548.0,,,,TiFe.94Al.06
202,AB,Ti1Cr0.05Fe0.95,1.7,-20.5,40.0,4.0,"Reilly, 1976",383.0,,,,TiFe.95Cr.05 (M)
203,AB,Ti1Mn0.05Fe0.95,1.6,29.3,50.0,9.0,"Mintz, 1981",390.0,,,,TiFe.95Mn.05 (M)
204,AB,Ti1V0.05Fe0.95,1.7,-56.2,40.0,5.0,"Reilly, 1976",383.0,,,,TiFe.95V.05 (M)
205,AB,Ti1Nb0.04Fe0.96,1.7,-8.5,40.0,4.0,"Sasaki, 1981",394.0,,,,TiFe.96Nb.04
206,AB,Ti1Al0.1Fe0.9,1.3,30.0,25.0,1.2,"Bruzzone, 1981",422.0,,,,TiFe.9Al.1
207,AB,Ti1Al0.1Fe0.9,1.3,-15.2,50.0,3.0,"Lee, 1999",1211.0,,,sloping plateau,TiFe.9Al.1
208,AB,Ti1Fe0.9Co0.1,1.5,30.6,50.0,5.0,"Lee, 1999",1211.0,,,,TiFe.9Co.1
209,AB,Ti1Fe0.9Co0.1,1.8,-32.5,40.0,3.3,"Reilly, 1976",383.0,,,,TiFe.9Co.1
210,AB,Ti1Cr0.1Fe0.9,1.1,30.5,150.0,20.0,"Someno, 1979",381.0,,,,TiFe.9Cr.1
211,AB,Ti1Cr0.1Fe0.9,1.7,-40.2,40.0,1.6,"Reilly, 1976",383.0,,,,TiFe.9Cr.1 (M)
212,AB,Ti1Fe0.9Cu0.1,1.2,-12.5,40.0,2.3,"Reilly, 1976",383.0,,,,TiFe.9Cu.1
213,AB,Ti1Mn0.1Fe0.9,1.2,27.2,100.0,30.0,"Someno, 1979",381.0,,,,TiFe.9Mn.1
214,AB,Ti1Mn0.1Fe0.9,1.9,29.5,25.0,2.6,"Johnson, 1978",330.0,,,,TiFe.9Mn.1 (M)
215,AB,Ti1Fe0.9Mo0.1,1.7,-25.3,40.0,3.0,"Reilly, 1976",383.0,,,,TiFe.9Mo.1
216,AB,Ti1Fe0.9Ni0.1,1.4,35.6,50.0,1.8,"Lee, 1999",1211.0,,,,TiFe.9Ni.1
217,AB,Ti1Fe0.9Ni0.1,1.6,-5.2,40.0,0.9,"Reilly, 1972",195.0,,,,TiFe.9Ni.1
233,AB,CeAg,0.35,-15.2,1500.0,1.2,"Beck, 1962",45.0,,,,CeAg
234,AB,CeAl,0.8,-5.2,300.0,1.0,"Semenenko, 1985",1151.0,,,,CeAl
237,AB,DyAg,0.05,-19.8,450.0,1.0,"Beck, 1962",45.0,,,,DyAg
239,AB,ErAg,0.3,35.2,790.0,0.01,"Philipp, 1991",384.0,,,,ErAg
242,AB,GdAl,0.12,-68.5,450.0,5.0,"Beck, 1962",45.0,,,,GdAl
244,AB,GdMg,1.1,-22.5,200.0,0.0,"Reule, 2000",1216.0,,,,GdMg
246,AB,Gd1Mg0.1Zn0.9,0.7,-12.5,350.0,1.2,"Reule, 2000",1216.0,,,,GdZn.9Mg.1
247,AB,HfAl,0.5,-10.5,50.0,1.0,"van Essen, 1979",386.0,,,,HfAl
249,AB,HfCo,1.3,43.0,270.0,1.0,"Nemirovskaya, 1991",606.0,,,,HfCo
250,AB,HfCo,1.3,-45.8,300.0,250.0,"Mukai, 1999",1230.0,,,,HfCo
251,AB,HfCo,1.3,59.0,50.0,0.001,"van Essen, 1979",386.0,,,,HfCo
252,AB,HfNi,1.3,-27.3,50.0,0.7,"Mukai, 1999",1230.0,,,,HfNi
253,AB,HfNi,1.3,40.0,190.0,1.0,"Nemirovskaya, 1991",606.0,,,,HfNi (M)
254,AB,HfNi,1.3,50.0,50.0,0.02,"van Essen, 1979",386.0,,,,HfNi (M)
255,AB,HfPd,0.2,-10.5,250.0,150.0,"Mukai, 1999",1230.0,,,,HfPd
256,AB,LaAg,0.15,-25.8,300.0,1.0,"Beck, 1962",45.0,,,,LaAg
257,AB,LaAl,0.35,-25.3,300.0,45.0,"Beck, 1962",45.0,,,,LaAl
258,AB,LaCd,1.1,-25.0,600.0,1.0,"Beck, 1962",45.0,,,,LaCd
259,AB,LaMg,1.8,-15.4,300.0,0.0,"Beck, 1962",45.0,,,,LaMg
260,AB,LaNi,1.3,118.0,450.0,2.5,"Maeland, 1976",387.0,,,,LaNi
261,AB,LaNi,1.5,-10.5,400.0,1.0,"van Mal, 1976",103.0,,,,LaNi
266,AB,LaNi,2.0,126.0,150.0,1.0,"Ensslen, 1983",385.0,,,,LaNi
267,AB,LaNi,2.0,-26.5,250.0,0.0,"Anderson, 1973",99.0,,,,LaNi
268,AB,LaPt,0.8,-45.2,450.0,3.5,"Anderson, 1973",99.0,,,,LaPt
270,AB,Li0.94Pd1,0.9,69.2,300.0,0.02,"Sakamoto, 1995",411.0,,,,Li.94Pd
271,AB,LiPd,0.7,75.3,300.0,1.0,"Nacken, 1977",388.0,,,,LiPd
278,AB,PrSb,0.2,-36.5,450.0,1.0,"Beck, 1962",45.0,,,,PrSb
283,AB,TiNi,1.3,-10.2,200.0,1.0,"Yamanaka, 1975",73.0,,,,TiNi
284,AB,TiNi,1.3,-21.5,200.0,1.0,"Hata, 1980",74.0,,,,TiNi
286,AB,TiNi,1.4,58.0,350.0,1.0,"Burch, 1979",500.0,,,,TiNi
287,AB,TiNi,1.2,-10.5,300.0,1.0,"Reilly, 1966",489.0,,,,TiNi
288,AB,Ti1Cr0.1Ni1,1.2,-86.5,350.0,1013.0,"Hata, 1980",74.0,,,,TiNiCr.1
291,AB,UCo,0.6,55.0,150.0,0.08,"Yamamoto, 1991",398.0,,,,UCo
292,AB,YAl,0.15,-38.5,400.0,1013.0,"Beck, 1962",45.0,,,,YAl
293,AB,YAl,1.2,-4.8,300.0,1013.0,"Semenenko, 1985",1151.0,,,,YAl
298,AB,Hf0.5Zr0.5Co1,1.1,76.2,200.0,0.2,"Konishi, 1995",858.0,,,,Zr.5Hf.5Co
300,AB,Hf0.3Zr0.7Co1,1.4,80.3,200.0,0.03,"Konishi, 1995",858.0,,,,Zr.7Hf.3Co
301,AB,Zr0.7Ti0.3Co0.7Ni0.3,1.1,-52.3,100.0,0.2,"Shimizu, 1999",1212.0,,,,Zr.7Ti.3Co.7Ni.3
308,AB,ZrCo,1.2,90.0,252.0,0.05,"Devillers, 1989",399.0,,,,ZrCo
309,AB,ZrCo,0.7,-105.6,365.0,0.4,"Reilly, 1966",489.0,,,,ZrCo
310,AB,ZrCo,1.7,76.3,200.0,0.005,"Konishi, 1995",858.0,,,,ZrCo
311,AB,ZrCo,2.0,66.0,430.0,1.0,"Nemirovskaya, 1991",606.0,,,,ZrCo
312,AB,ZrCo,1.6,67.0,200.0,0.013,"Irvine, 1978",70.0,,,,ZrCo (M)
313,AB,Zr1Co0.84Ni0.16,1.6,83.0,250.0,0.01,"Irvine, 1980",400.0,,,,ZrCo.84Ni.16 (M)
314,AB,ZrNi,1.2,47.5,300.0,0.005,"Luo, 1990",550.0,,,,ZrNi
315,AB,ZrNi,1.7,40.1,250.0,0.2,"Cantrell, 1995",409.0,,,,ZrNi
316,AB,ZrNi,1.8,76.8,250.0,0.26,"Libowitz, 1958",68.0,,,,ZrNi
318,AB,ZrNi,2.0,64.0,300.0,1.0,"Nemirovskaya, 1991",606.0,,,,ZrNi
319,AB,Zr1Co0.2Ni0.8,1.8,-45.2,232.0,0.06,"Sandrock, 1987",336.0,,,,ZrNi.8Co.2
320,AB2,Y0.4Sc0.4Ti0.2Co2,1.4,-64.5,470.0,1013.0,"Burnasheva, 1981",64.0,,,,(Sc.4Y.4Ti.2)Co2
321,AB2,Zr0.2625Ti0.7875Mn0.8V0.05Cr1.05Cu0.1,1.8,-45.2,30.0,3.0,"Park, 2001",1280.0,,,,(Ti.75Zr.25)1.05Mn.8Cr1.05V.05Cu.1
324,AB2,Ca0.25Mg0.75Ni2,1.2,-41.2,450.0,1.0,"Oesterreicher, 1980",43.0,,,,Ca.25Mg.75Ni2
326,AB2,Ca1Al1.8B0.2,0.7,-12.5,40.0,3.0,"Tanaka, 1995",416.0,,,,CaAl1.8B.2 (M)
330,AB2,CaNi2,2.1,85.0,25.0,0.05,"Oesterreicher, 1980",43.0,,,,CaNi2
333,AB2,Ce1Al1.25Cr0.75,0.6,-45.2,21.0,0.05,"Gross, 1996",630.0,,,,CeAl1.25Cr.75
334,AB2,Ce1Al1.5Co0.5,1.1,-25.3,450.0,0.0,"Jacob, 1981",459.0,,,,CeAl1.5Co.5
335,AB2,Ce1Al0.5Co1.5,1.8,-20.5,350.0,1.2,"Jacob, 1981",459.0,,,,CeCo1.5Al.5
338,AB2,CeCo2,1.4,-50.2,420.0,1.2,"Burnasheva, 1977",520.0,,,,CeCo2
340,AB2,CeCo2,1.6,-14.2,420.0,1.2,"Guidotti, 1977",105.0,,,,CeCo2
341,AB2,CeCo2,1.6,-76.5,350.0,1.5,"Jacob, 1981",459.0,,,,CeCo2
344,AB2,CeFe2,0.15,-34.5,420.0,1.0,"Beck, 1962",45.0,,,,CeFe2
345,AB2,CeFe2,1.3,-45.2,420.0,42.0,"Burnasheva, 1977",520.0,,,,CeFe2
347,AB2,CeMg2,3.1,101.0,216.0,0.1,"Verbetsky, 1989",1155.0,,,,CeMg2
348,AB2,CeMg2,3.2,-20.5,470.0,1.2,"Kost, 1979",515.0,,,,CeMg2
350,AB2,Ce1Mn0.5Al0.75,0.6,-35.2,27.0,1.2,"Spatz, 1997",823.0,,,,CeMn.5Al.75
351,AB2,Ce1Mn0.5Al0.75,0.6,-45.2,27.0,1.05,"Spatz, 1997",823.0,,,,CeMn.5Al.75 (M)
352,AB2,Ce1Mn1.5Al0.5,1.3,-15.2,350.0,1.2,"Gross, 2000",1270.0,,Deuterium,,CeMn1.5Al.5
353,AB2,CeMnAl,0.9,-12.5,21.0,0.05,"Gross, 1996",630.0,,,,CeMnAl
354,AB2,CeMnAl,1.1,-25.4,27.0,0.4,"Spatz, 1997",824.0,,,,CeMnAl (M)
355,AB2,CeNi2,0.55,-20.5,450.0,20.0,"Beck, 1962",45.0,,,,CeNi2
357,AB2,CeNi2,1.5,-45.7,350.0,1.2,"Guidotti, 1977",105.0,,,,CeNi2
362,AB2,CeRu2,1.5,-54.3,200.0,1.0,"Shaltiel, 1977",14.0,,,,CeRu2
364,AB2,DyCo2,1.2,-42.5,420.0,1.2,"Cohen, 1980",517.0,,,,DyCo2
365,AB2,DyCo2,1.3,-46.2,420.0,320.0,"Burnasheva, 1977",520.0,,,,DyCo2
366,AB2,DyFe2,1.2,-25.4,620.0,0.0,"Cohen, 1980",517.0,,,,DyFe2
368,AB2,DyFe2,1.5,58.0,80.0,0.0001,"Kierstead, 1980",356.0,,,,DyFe2 (M)
369,AB2,DyFe2,2.7,-4.75,21.0,0.03,"Pourarian, 1980",357.0,,,,DyFe2 (M)
376,AB2,ErCo2,1.2,-48.5,450.0,1.0,"Burnasheva, 1979",519.0,,,,ErCo2
377,AB2,PrCo2,1.5,-16.8,420.0,1.2,"Burnasheva, 1979",519.0,,,,PrCo2
379,AB2,PrNi2,1.5,-10.5,420.0,8.0,"Burnasheva, 1977",520.0,,,,PrNi2
384,AB2,ScFe2,2.0,-56.4,140.0,1.0,"Shilov, 1981",530.0,,,,ScFe2
387,AB2,ScMn2,2.4,-55.3,140.0,1.0,"Shilov, 1981",530.0,,,,ScMn2
391,AB2,SmCo2,1.5,0.0,40.0,0.01,"Kanematsu, 1989",558.0,,,,SmCo2
394,AB2,SmFe2,1.5,-45.2,450.0,350.0,"Christodoulou, 1993",686.0,,,,SmFe2
395,AB2,SmMg2,0.0,-19.5,350.0,1.0,"Beck, 1962",45.0,,,,SmMg2
400,AB2,SmAlNi,0.5,-55.2,350.0,1.2,"Kolomiets, 1997",825.0,,,,SmNiAl
403,AB2,Tb0.27Dy0.73Fe2,1.5,-42.5,200.0,0.15,"Manwaring, 1993",379.0,,,,Tb.27Dy.73Fe2
405,AB2,TbNi2,1.1,-45.2,420.0,1.23,"Burnasheva, 1977",520.0,,,,TbNi2
409,AB2,Ce0.5Th1.5Al1,0.4,133.0,650.0,0.0003,"Van Vucht, 1963",492.0,,,,Th1.5Ce.5Al
411,AB2,ThNi2,0.6,-50.2,350.0,27.0,"Beck, 1962",45.0,,,,ThNi2
412,AB2,ThNi2,1.1,44.7,450.0,420.0,"Buschow, 1975",187.0,,,,ThNi2
414,AB2,ThZr2,0.5,413.0,910.0,0.08,"Bartscher, 1988",556.0,,,,ThZr2
417,AB2,La0.05Zr0.475Ti0.475Mn0.8Cr0.8Ni0.4,1.8,-10.2,40.0,2.0,"Liu, 1995",415.0,,,,Ti.475Zr.475La.05Mn.8Cr.8Ni.4
418,AB2,Zr0.48Ti0.52Mn0.21Al0.19V0.39Cr0.22Fe0.19Ni1.01,1.4,-37.8,22.0,0.8,"Chuang, 1999",1254.0,,,sloping plateau,Ti.52Zr.48Ni1.01V.39Cr.22Mn.21Fe.19Al.19
421,AB2,Zr0.5Ti0.5Cr1.5Ni0.5,1.4,-30.5,40.0,2.0,"Bououdina, 1998",1249.0,,,sloping plateau,Ti.5Zr.5Cr1.5Ni.5
422,AB2,Zr0.5Ti0.5Mn0.9Cr0.9Ni0.4,1.6,-35.2,40.0,3.0,"Liu, 1996",526.0,,,,Ti.5Zr.5Mn.9Cr.9Ni.4
423,AB2,Zr0.5Ti0.5Mn1.2Fe0.3,1.9,39.0,120.0,1.5,"Komazaki, 1983",29.0,,,,Ti.5Zr.5Mn1.2Fe.3
424,AB2,Zr0.5Ti0.5Mn1.36Fe0.34,1.5,-21.5,100.0,3.0,"Komazaki, 1983",29.0,,,,Ti.5Zr.5Mn1.36Fe.34
425,AB2,Zr0.5Ti0.5Mn2,1.8,40.0,70.0,1.5,"Gamo, 1979",34.0,,,,Ti.5Zr.5Mn2
429,AB2,Zr0.4Ti0.6Mn1.4Cr0.4Cu0.2,1.8,48.0,20.0,0.3,"Gamo, 1979",35.0,,,,Ti.6Zr.4Mn1.4Cr.4Cu.2
430,AB2,Zr0.4Ti0.6Mn1.5Cu0.3Si0.2,0.9,-25.8,20.0,11.0,"Au, 1995",860.0,,,,Ti.6Zr.4Mn1.5Cu.3Si.2
431,AB2,Zr0.4Ti0.6Mn1.6Cu0.3Si0.1,1.3,-45.0,20.0,1.0,"Au, 1995",860.0,,,,Ti.6Zr.4Mn1.6Cu.3Si.1
432,AB2,Zr0.4Ti0.6Mn1.9Cu0.1,1.7,40.6,20.0,0.5,"Gamo, 1979",34.0,,,,Ti.6Zr.4Mn1.9Cu.1
434,AB2,Zr0.27Ti0.73Mn1.25Cr0.75Cu0.1,1.7,-125.0,20.0,4.0,"Gamo, 1998",856.0,,,,Ti.73Zr.27Mn1.25Cr.75Cu.1
435,AB2,Zr0.25Ti0.75Cr1.5Ni0.5,1.7,-125.4,40.0,0.1,"Bououdina, 1998",1249.0,,,sloping plateau,Ti.75Zr.25Cr1.5Ni.5
436,AB2,Zr0.25Ti0.75Cr1Ni1,1.5,-20.5,40.0,1.0,"Bououdina, 1998",1249.0,,,sloping plateau,Ti.75Zr.25CrNi
437,AB2,Zr0.23Ti0.77Mn0.67Cr0.67Cu0.67,1.6,-53.4,30.0,8.0,"Zhan, 1995",627.0,,,,Ti.77Zr.23Mn.67Cr.67Cu.67
438,AB2,Zr0.3Ti0.7Mn1.9Mo0.1,1.7,41.0,17.0,0.9,"Gamo, 1979",34.0,,,,Ti.7Zr.3Mn1.9Mo.1
439,AB2,Zr0.2Ti0.8Cr1.8,2.4,23.0,0.0,3.0,"Andreev, 1984",684.0,,,,Ti.8Zr.2Cr1.8
440,AB2,Zr0.2Ti0.8Mn1Cr1,3.2,30.0,0.0,2.0,"Andreev, 1984",684.0,,,,Ti.8Zr.2CrMn
442,AB2,Zr0.2Ti0.8Mn0.8Cr1Fe0.2,1.8,28.0,20.0,12.0,"Gamo, 1979",35.0,,,,Ti.8Zr.2Mn.8Cr1.0Fe.2
443,AB2,Zr0.2Ti0.8Mn1.2Cr0.8,2.0,28.9,20.0,5.0,"Machida, 1978",371.0,,,,Ti.8Zr.2Mn1.2Cr.8
444,AB2,Zr0.2Ti0.8Mn1.2V0.2Cr0.6,1.9,30.5,20.0,2.2,"Gamo, 1979",35.0,,,,Ti.8Zr.2Mn1.2V.2Cr.6
445,AB2,Zr0.2Ti0.8Mn1.4V0.2Cr0.4,1.9,29.0,20.0,9.0,"Gamo, 1980",31.0,,,,Ti.8Zr.2Mn1.4V.2Cr.4
446,AB2,Zr0.2Ti0.8Mn1.5Cr0.5,2.0,27.5,30.0,10.0,"Hong, 1993",373.0,,,,Ti.8Zr.2Mn1.5Cr.5
447,AB2,Zr0.2Ti0.8Mn1.5Cu0.5,1.6,27.0,30.0,3.0,"Hong, 1993",373.0,,,,Ti.8Zr.2Mn1.5Cu.5
448,AB2,Zr0.2Ti0.8Mn1.5Fe0.5,1.7,25.4,30.0,11.0,"Hong, 1993",373.0,,,,Ti.8Zr.2Mn1.5Fe.5
449,AB2,Zr0.2Ti0.8Mn1.5V0.5,2.0,45.6,30.0,0.5,"Hong, 1993",373.0,,,,Ti.8Zr.2Mn1.5V.5
450,AB2,Zr0.2Ti0.8Mn1.6V0.2Cr0.2,1.9,30.5,20.0,2.0,"Gamo, 1979",35.0,,,,Ti.8Zr.2Mn1.6V.2Cr.2
451,AB2,Zr0.2Ti0.8Mn1.7V0.2Mo0.1,2.0,35.0,14.0,1.0,"Gamo, 1979",35.0,,,,Ti.8Zr.2Mn1.7V.2Mo.1
452,AB2,Zr0.2Ti0.8Mn1.8Mo0.2,1.7,29.0,20.0,4.0,"Gamo, 1980",31.0,,,,Ti.8Zr.2Mn1.8Mo.2
454,AB2,Zr0.2Ti0.8Mn1Cr1,1.8,-45.6,30.0,10.0,"Park, 2001",1280.0,,,,Ti.8Zr.2MnCr
455,AB2,Zr0.2Ti0.8Mn0.5V0.5Ni1,1.7,-45.2,50.0,1.2,"Lee, 1997",822.0,,,,Ti.8Zr.2NiV.5Mn.5
457,AB2,Zr0.2Ti0.8Mn0.2V0.6Fe0.2Ni0.8Pd0.1,1.3,46.5,25.0,0.01,"Yang, 1999",1180.0,,,,Ti.8Zr.2V.6Mn.2Pd.1Ni.8Fe.2
458,AB2,La0.05Zr0.3Ti0.8Mn1.4V0.2Cr0.2,1.8,-65.2,20.0,0.07,"Au, 1995",860.0,,,,Ti.8Zr.3Mn1.4La.05V.2Cr.2
459,AB2,Zr0.3Ti0.8Mn1.4V0.2Cr0.2Cu0.05Mo0.05,1.9,-44.5,20.0,0.18,"Au, 1995",860.0,,,,Ti.8Zr.3Mn1.4Mo.05Cu.05V.2Cr.2
460,AB2,Zr0.3Ti0.8Mn1.4V0.1Cr0.2Mo0.1,1.8,-45.7,20.0,0.07,"Au, 1995",860.0,,,,Ti.8Zr.3Mn1.4Mo.1V.1Cr.2
461,AB2,Zr0.3Ti0.8Mn1.5V0.4Cr0.2,1.2,-15.2,20.0,0.65,"Au, 1995",860.0,,,,Ti.8Zr.3Mn1.5V.4Cr.2
462,AB2,Zr0.3Ti0.8Mn1.5V0.4Cr0.2,1.7,-55.2,20.0,0.43,"Au, 1995",860.0,,,,Ti.8Zr.3Mn1.5V.4Cr.2
463,AB2,Zr0.3Ti0.8Mn1.6Al0.1Cr0.2,0.7,-35.4,20.0,3.4,"Au, 1995",860.0,,,,Ti.8Zr.3Mn1.6Cr.2Al.1
464,AB2,Zr0.05Ti0.95Mn0.6Cr1.2Co0.2,1.8,-84.0,20.0,65.0,"Hagstrom, 1999",1191.0,,,,Ti.95Zr.05Cr1.2Mn.6Co.2
465,AB2,Zr0.05Ti0.95Mn0.75V0.05Cr1.2,1.8,-120.5,20.0,36.0,"Hagstrom, 1999",1191.0,,,,Ti.95Zr.05Cr1.2Mn.75V.05
466,AB2,Zr0.05Ti0.95Mn0.7V0.1Cr1.2,1.8,-45.8,20.0,26.0,"Hagstrom, 1999",1191.0,,,,Ti.95Zr.05Cr1.2Mn.7V.1
467,AB2,Zr0.05Ti0.95Mn0.8Cr1.2,1.7,21.9,20.0,5.5,"Hagstrom, 1998",1242.0,,,,Ti.95Zr.05Cr1.2Mn.8
469,AB2,Ti1V1.4Ni0.6,2.9,28.8,60.0,0.4,"Chen, 1994",1163.0,,,,TiV1.4Ni.6
470,AB2,Ti1Mn0.1V1.5Fe0.4,3.3,-25.3,50.0,7.0,"Bernauer, 1987",610.0,,,,TiV1.5Fe.4Mn.1
472,AB2,Ti1V1.6Ni0.4,3.3,33.2,120.0,1.0,"Chen, 1994",1163.0,,,,TiV1.6Ni.4
473,AB2,Ti1V1.8Ni0.2,3.6,35.3,90.0,0.08,"Chen, 1994",1163.0,,,,TiV1.8Ni.2
476,AB2,TiMnV,2.4,-56.2,70.0,2.0,"Bernauer, 1989",344.0,,,,TiVMn
480,AB2,TmFe2,1.6,56.8,80.0,0.003,"Kierstead, 1982",374.0,,,,TmFe2 (M)
484,AB2,UAlNi,0.5,74.6,100.0,0.0003,"Yamanaka, 1999",1260.0,,,,UNiAl (M)
485,AB2,UAlNi,0.7,-31.5,127.0,50.0,"Yamamoto, 1998",1241.0,,,,UNiAl (M)
486,AB2,UTi2,1.9,-45.6,400.0,0.2,"Asada, 1995",628.0,,,,UTi2
489,AB2,YCo2,1.7,-142.5,470.0,1.2,"Burnasheva, 1979",519.0,,,,YCo2
490,AB2,YCo2,1.8,-35.2,25.0,0.05,"Shaltiel, 1977",14.0,,,,YCo2
493,AB2,Y1Fe1.8Co0.2,2.0,-10.5,150.0,0.0,"Fujii, 1983",59.0,,,,YFe1.8Co.2
496,AB2,YFe2,1.8,-25.4,450.0,35.0,"Fujii, 1983",59.0,,,,YFe2
501,AB2,YFe2,1.5,-45.2,350.0,1013.0,"Paul-Boncour, 2001",1279.0,,P=10 kbars,,YFe2
502,AB2,YFe2,0.75,-45.3,200.0,0.008,"Paul-Boncour, 1997",819.0,,,,YFe2 (M)
503,AB2,YFe2,1.7,-34.5,100.0,0.01,"Paul-Boncour, 1997",648.0,,,,YFe2 (M)
504,AB2,YFe2,2.1,-80.5,20.0,0.001,"Kierstead, 1982",61.0,,,,YFe2 (M)
508,AB2,YMn2,2.2,-28.5,250.0,1.5,"Latroche, 1998",1243.0,,,,YMn2
513,AB2,YNi2,1.8,-22.5,750.0,1.0,"Nakhl, 2001",1277.0,,,,YNi2
516,AB2,YRu2,1.1,-25.8,200.0,1.0,"Shaltiel, 1977",14.0,,,,YRu2
523,AB2,Zr1Cr1.1Fe1.1,1.5,-45.2,45.0,0.7,"Esayed, 1997",846.0,,,,Zr(Fe.55Cr.55)2
524,AB2,Zr1Cr0.5Fe1.5,1.4,25.6,45.0,3.0,"Fang, 2000",1283.0,,,,Zr(Fe.75Cr.25)2
525,AB2,Zr1Cr0.5Fe1.5,1.5,-15.2,45.0,2.0,"Esayed, 1997",846.0,,,,Zr(Fe.75Cr.25)2
532,AB2,Zr1Mn0.76Ni1.14,1.7,-45.8,30.0,0.15,"Lee, 2000",1272.0,,,,Zr(Mn.4Ni.6)1.9
535,AB2,Zr1Mn0.48V0.48Ni1.44,1.6,39.9,30.0,0.3,"Gao, 1995",404.0,,,,Zr(Ni.6V.2Mn.2)2.4
541,AB2,Zr0.5Ti0.5Cr1Fe1,1.8,27.0,23.0,4.0,"Yu, 1985",555.0,,,,Zr.5Ti.5CrFe
542,AB2,Zr0.5Ti0.5Mn0.4Al0.15V0.6Ni0.85,1.6,-25.3,30.0,0.02,"Song, 2001",1238.0,,,sloping plateau,Zr.5Ti.5Mn.4V.6Ni.85Al.15
543,AB2,Zr0.5Ti0.5Mn0.4V0.6Co0.15Ni0.85,1.6,-20.5,30.0,0.15,"Song, 2001",1238.0,,,sloping plateau,Zr.5Ti.5Mn.4V.6Ni.85Co.15
544,AB2,Zr0.5Ti0.5Mn0.4V0.6Cu0.15Ni0.85,1.6,-68.5,30.0,0.07,"Song, 2001",1238.0,,,sloping plateau,Zr.5Ti.5Mn.4V.6Ni.85Cu.15
545,AB2,Zr0.5Ti0.5Mn0.4V0.6Fe0.15Ni0.85,1.6,-45.2,30.0,0.1,"Song, 2001",1238.0,,,sloping plateau,Zr.5Ti.5Mn.4V.6Ni.85Fe.15
546,AB2,Zr0.5Ti0.5Mn0.4V0.6Ni0.85Mo0.15,1.6,-50.2,30.0,0.04,"Song, 2001",1238.0,,,sloping plateau,Zr.5Ti.5Mn.4V.6Ni.85Mo.15
548,AB2,Zr0.5Ti0.5Mn1.2Fe0.3,1.6,-45.3,150.0,3.0,"Suzuki, 1982",26.0,,,,Zr.5Ti.5Mn1.2Fe.3
549,AB2,Zr0.65Ti0.35Mn0.528V0.2464Cr0.1936Ni0.7568,1.7,-15.8,30.0,0.03,"Lee, 2000",1272.0,,,,Zr.65Ti.35(Mn.3V.14Cr.11Ni.43)1.76
551,AB2,Ho0.4Zr0.6Co2,1.0,29.3,50.0,2.0,"Ramesh, 1993",363.0,,,,Zr.6Ho.4Co2
552,AB2,Zr0.6Ti0.4Mn2,1.7,-45.8,23.0,0.2,"Fujii, 1981",18.0,,,,Zr.6Ti.4Mn2
553,AB2,Zr0.75Ti0.25Mn1.1Fe0.9,0.85,-45.3,23.0,0.9,"Pedziwiatr, 1983",28.0,,,,Zr.75Ti.25Mn1.1Fe.9
555,AB2,Zr0.76Ti0.24Mn0.63V0.14Fe0.18Ni1.16,1.6,29.7,30.0,5.0,"Morii, 1995",410.0,,,,Zr.76Ti.24Ni1.16Mn.63V.14Fe.18
556,AB2,Zr1Cr2Fe0.8,1.2,46.5,100.0,0.8,"Drasner, 1991",564.0,,,,ZrCr2Fe.8
557,AB2,Zr1Cr2Ni0.8,1.4,37.9,100.0,1.0,"Drasner, 1991",564.0,,,,ZrCr2Ni.8
559,AB2,Zr1V0.4Cr1Co0.6,1.6,-20.5,180.0,1.0,"Bououdina, 1996",585.0,,,,ZrCrCo.6V.4
560,AB2,Zr1V0.2Cr1Co0.8,2.2,-18.5,150.0,3.0,"Bououdina, 1997",649.0,,,,ZrCrCo.8V.2
561,AB2,ZrCrFe,1.6,36.0,51.0,2.0,"Yu, 1985",555.0,,,,ZrCrFe
562,AB2,Zr1Cr1Fe1.2,1.4,34.0,120.0,7.0,"Ivanova, 1999",1259.0,,,calor.,ZrCrFe1.2
563,AB2,Zr1Cr1Fe1.6,1.2,29.1,30.0,2.5,"Uchida, 1986",370.0,,,,ZrCrFe1.6
564,AB2,Zr1Cr1Fe1.6,1.3,-25.8,23.0,2.0,"Wallace, 1985",1168.0,,,sloping plateau,ZrCrFe1.6
565,AB2,Zr1Cr1Fe1.8,1.3,19.0,23.0,6.0,"Wallace, 1985",1168.0,,,sloping plateau,ZrCrFe1.8
566,AB2,Zr1Cr1Fe1Co0.8,1.1,20.0,0.0,10.0,"Wallace, 1985",1168.0,,,sloping plateau,ZrCrFeCo.8
567,AB2,Zr1Cr1Fe1Cu0.8,1.2,28.0,23.0,3.0,"Wallace, 1985",1168.0,,,,ZrCrFeCu.8
568,AB2,Zr1Mn0.8Cr1Fe1,1.4,32.0,23.0,0.6,"Wallace, 1985",1168.0,,,sloping plateau,ZrCrFeMn.8
569,AB2,Zr1Cr1Fe1Ni0.8,1.1,21.0,0.0,8.0,"Wallace, 1985",1168.0,,,sloping plateau,ZrCrFeNi.8
570,AB2,ZrCrNi,1.3,-12.5,80.0,1.0,"Visintin, 2001",1291.0,,at 80C,No plateau,ZrCrNi
571,AB2,ZrCrNi,1.4,-89.5,30.0,8.0,"Jung, 1998",1244.0,,,,ZrCrNi
572,AB2,Zr1Cr1Fe1.4,1.7,21.0,23.0,1.0,"Sinha, 1985",554.0,,,,ZrFe1.4Cr
573,AB2,Zr1Cr0.6Fe1.4,0.35,-45.8,23.0,0.8,"Pedziwiatr, 1983",28.0,,,,ZrFe1.4Cr.6
574,AB2,Zr1Cr0.6Fe1.4,1.45,-45.2,30.0,1.0,"Davidson, 2001",1288.0,,,,ZrFe1.4Cr.6
575,AB2,Zr1Cr0.6Fe1.4,1.5,29.9,20.0,3.0,"Ivey, 1984",29.0,,,,ZrFe1.4Cr.6
576,AB2,Zr1Al0.5Fe1.5,1.0,-15.2,20.0,0.1,"Jacob, 1978",16.0,,,,ZrFe1.5Al.5
577,AB2,Zr1Cr1Fe1.5,1.5,23.0,23.0,1.5,"Sinha, 1985",554.0,,,,ZrFe1.5Cr
578,AB2,Zr1Cr0.5Fe1.5,1.4,24.3,50.0,5.5,"Shaltiel, 1977",14.0,,,,ZrFe1.5Cr.5
579,AB2,Zr1Cr0.5Fe1.5,1.5,25.6,20.0,5.0,"Ivey, 1984",29.0,,,,ZrFe1.5Cr.5
580,AB2,Zr1V0.5Fe1.5,1.6,32.2,50.0,0.25,"Shaltiel, 1977",14.0,,,,ZrFe1.5V.5
581,AB2,Zr1Al0.4Fe1.6,1.0,36.0,24.0,10.0,"Fujii, 1982",22.0,,,,ZrFe1.6Al.4
586,AB2,ZrCrFe,1.7,49.4,50.0,0.1,"Shaltiel, 1977",14.0,,,,ZrFeCr
587,AB2,ZrMnFe,1.6,31.0,150.0,10.0,"Suzuki, 1982",27.0,,,,ZrFeMn
588,AB2,Zr1Mn1Cr0.25Fe1,1.6,-45.3,45.0,0.5,"Sinha, 1985",554.0,,,,ZrFeMnCr.25
589,AB2,Zr1Mn1Fe1Ni0.4,0.8,-45.3,23.0,5.0,"Sinha, 1985",554.0,,,,ZrFeMnNi.4
590,AB2,ZrFeMo,1.2,29.8,30.0,0.6,"Semenenko, 1980",638.0,,,,ZrFeMo
591,AB2,ZrVFe,1.6,48.1,50.0,0.0012,"Shaltiel, 1977",14.0,,,,ZrFeV
592,AB2,Zr1Mn0.5V0.5Ni1.4,1.6,-55.8,30.0,0.2,"Kim, 1999",1264.0,,,Sloping plateau,ZrMn.5V.5Ni1.4
593,AB2,Zr1Mn0.6Ni1.4,0.9,-23.5,25.0,3.4,"Hsu, 2000",1276.0,,,,ZrMn.6Ni1.4
594,AB2,Zr1Mn0.6V0.2Co0.1Ni1.2,1.6,-85.3,40.0,0.9,"Lai, 2000",1271.0,,,,ZrMn.6V.2Co.1Ni1.2
595,AB2,Zr1Mn0.6V0.2Co0.1Ni1.2,1.6,-24.8,25.0,0.5,"Hsu, 2000",1276.0,,,,ZrMn.6V.2Co.1Ni1.2
596,AB2,Zr1Mn0.6V0.2Ni1.2,1.8,-35.8,25.0,0.14,"Hsu, 2000",1276.0,,,,ZrMn.6V.2Ni1.2
597,AB2,Zr1Mn0.8Ni1.2,1.7,-15.8,25.0,0.5,"Hsu, 2000",1276.0,,,,ZrMn.8Ni1.2
598,AB2,Zr1Mn1.11Fe1.22,1.3,29.4,30.0,2.0,"Uchida, 1986",370.0,,,,ZrMn1.11Fe1.22
599,AB2,Zr1Mn1.11Fe1.22,1.5,13.3,100.0,5.0,"Sinha, 1983",23.0,,,,ZrMn1.11Fe1.22
600,AB2,Zr1Mn1.22Fe1.11,1.5,13.0,23.0,1.0,"Sinha, 1983",23.0,,,,ZrMn1.22Fe1.11
601,AB2,Zr1Mn1.22Fe1.14,1.2,31.0,40.0,2.0,"Uchida, 1986",370.0,,,,ZrMn1.22Fe1.14
602,AB2,Zr1Mn1.2Fe0.4,1.5,33.0,50.0,0.4,"Shaltiel, 1977",14.0,(+ ZrMnFe),,,ZrMn1.2Fe0.4
603,AB2,Zr1Mn1.52V0.08Co0.4,1.2,-15.2,200.0,8.0,"Yonezu, 1991",563.0,,,,ZrMn1.52Co.4V0.08
604,AB2,Zr1Mn1.53Fe1.27,1.0,9.0,23.0,4.0,"Sinha, 1983",23.0,,,,ZrMn1.53Fe1.27
605,AB2,Zr1Mn1.6Co0.4,1.3,-7.8,150.0,3.0,"Yonezu, 1991",563.0,,,,ZrMn1.6Co.4
606,AB2,Zr1Mn1.8,1.2,-10.5,50.0,0.06,"van Essen, 1980",17.0,,,,ZrMn1.8
607,AB2,Zr1Mn1.8,1.6,38.8,50.0,0.1,"Luo, 1992",582.0,,,,ZrMn1.8
608,AB2,Zr1Mn1.8Co0.2,1.2,-57.3,200.0,6.0,"Fujitani, 1991",368.0,,,,ZrMn1.8Co0.2
609,AB2,Zr1Mn1.8Fe0.2,1.2,-45.2,200.0,8.0,"Fujitani, 1991",368.0,,,,ZrMn1.8Fe0.2
610,AB2,Zr1Mn1.8Ni0.2,1.1,-20.5,200.0,6.0,"Fujitani, 1991",368.0,,,,ZrMn1.8Ni0.2 (M)
611,AB2,Zr1Mn1.8V0.2,1.3,-25.3,200.0,1.0,"Fujitani, 1991",368.0,,,,ZrMn1.8V0.2
615,AB2,ZrMn2,1.4,-17.5,150.0,1.0,"Yonezu, 1991",563.0,,,,ZrMn2
616,AB2,ZrMn2,1.5,36.0,210.0,3.0,"Fujii, 1987",369.0,,,,ZrMn2
618,AB2,ZrMn2,1.7,37.4,50.0,0.01,"Luo, 1992",582.0,,,,ZrMn2
619,AB2,ZrMn2,1.8,53.2,80.0,0.03,"Shaltiel, 1977",14.0,,,,ZrMn2
620,AB2,ZrMn2,1.9,-21.5,420.0,3.5,"Jacob, 1980",65.0,,,,ZrMn2
621,AB2,Zr1Mn2.4,1.6,-55.2,50.0,0.7,"van Essen, 1980",17.0,,,,ZrMn2.4
622,AB2,Zr1Mn2.5,1.4,32.0,50.0,0.07,"Luo, 1992",582.0,,,,ZrMn2.5
623,AB2,Zr1Mn2.6Fe0.2,1.4,15.0,100.0,0.12,"Pourarian, 1982",512.0,,,,ZrMn2.6Fe.2
624,AB2,Zr1Mn2.7,1.3,33.6,100.0,3.0,"Uchida, 1986",370.0,,,,ZrMn2.7
626,AB2,Zr1Mn2.8,1.5,18.4,23.0,0.4,"Pourarian, 1981",19.0,,,,ZrMn2.8
627,AB2,Zr1Mn2.8,1.6,-278.0,50.0,2.0,"van Essen, 1980",17.0,,,,ZrMn2.8
628,AB2,Zr1Mn2.8Fe0.4,1.2,23.0,100.0,0.12,"Pourarian, 1982",512.0,,,,ZrMn2.8Fe.4
629,AB2,Zr1Mn2.8Ni0.4,1.3,-45.8,23.0,4.0,"Pourarian, 1984",551.0,,,,ZrMn2.8Ni.4
630,AB2,Zr1Mn2Co0.8,4.7,20.9,23.0,4.0,"Pedziwiatr, 1983",28.0,,,,ZrMn2Co.8
631,AB2,Zr1Mn2Co0.8,0.9,19.3,23.0,3.5,"Pourarian, 1984",551.0,,,,ZrMn2Co.8
632,AB2,Zr1Mn2Cu0.8,0.45,31.6,23.0,0.06,"Pedziwiatr, 1983",28.0,,,,ZrMn2Cu.8
633,AB2,Zr1Mn2Cu0.8,1.4,27.0,50.0,0.06,"Pourarian, 1984",551.0,,,,ZrMn2Cu.8
634,AB2,Zr1Mn2Fe0.8,0.15,25.0,23.0,0.5,"Pedziwiatr, 1983",28.0,,,,ZrMn2Fe.8
635,AB2,Zr1Mn2Fe0.8,1.2,29.3,30.0,2.0,"Uchida, 1986",370.0,,,,ZrMn2Fe.8
636,AB2,Zr1Mn2Fe0.8,1.4,12.7,23.0,0.7,"Sinha, 1982",509.0,,,,ZrMn2Fe.8
637,AB2,Zr1Mn2Fe1.2,0.7,6.8,25.0,3.0,"Sinha, 1982",509.0,,,,ZrMn2Fe1.2
639,AB2,Zr1Mn2Ni0.8,1.3,18.6,23.0,3.0,"Pourarian, 1984",551.0,,,,ZrMn2Ni.8
642,AB2,ZrMn3,1.3,29.2,50.0,0.6,"Luo, 1992",582.0,,,,ZrMn3
643,AB2,Zr1Mn3.8,1.2,17.0,30.0,0.7,"Pourarian, 1981",19.0,,,,ZrMn3.8
644,AB2,ZrMnFe,0.1,20.4,0.0,0.4,"Fukada, 1999",1255.0,,0.4 atm at 0Â°C,No plateau,ZrMnFe
645,AB2,Zr1Mn1Fe0.7Co0.3,1.2,17.6,30.0,4.0,"Prakash, 2000",1285.0,,,Sloping plateau,ZrMnFe.7Co.3
648,AB2,ZrMo2,0.3,-45.8,450.0,0.0,"Beck, 1962",45.0,,,,ZrMo2
650,AB2,ZrMo2,0.5,-15.2,300.0,260.0,"Semenenko, 1980",638.0,,,,ZrMo2
651,AB2,ErCo2,1.3,-45.2,350.0,0.0,"Gualtieri, 1977",50.0,,,,ErCo2
652,AB2,ErFe2,1.1,-45.3,650.0,0.0,"Burnasheva, 1979",519.0,,,,ErFe2
655,AB2,ErFe2,1.4,-45.3,205.0,1.0,"Shilov, 1981",530.0,,,,ErFe2
656,AB2,ErFe2,1.7,-77.5,24.0,0.06,"Shashikala, 1996",1165.0,,,sloping plateau,ErFe2
658,AB2,ErFe2,1.1,56.2,130.0,0.013,"Flanagan, 1987",358.0,,,,ErFe2 (M)
659,AB2,ErFe2,1.5,57.9,80.0,0.001,"Kierstead, 1980",356.0,,,,ErFe2 (M)
665,AB2,ErMn2,1.75,-50.2,22.0,0.02,"Viccaro, 1980",359.0,,,,ErMn2
666,AB2,ErNi2,0.9,-58.3,350.0,15.0,"Gualtieri, 1977",50.0,,,,ErNi2
670,AB2,ErAlNi,0.6,-15.2,350.0,1.2,"Kolomiets, 1997",651.0,,,,ErNiAl
671,AB2,ErAlNi,0.6,-25.4,420.0,1.2,"Kolomiets, 1997",825.0,,,,ErNiAl
674,AB2,GdCo2,1.4,-45.2,420.0,0.0,"Burnasheva, 1979",519.0,,,,GdCo2
675,AB2,GdCo2,1.4,54.0,350.0,1.2,"Buschow, 1977",54.0,,,,GdCo2
678,AB2,GdCo2,1.5,48.0,200.0,2.0,"Shaltiel, 1979",361.0,,,,GdCo2 (M)
679,AB2,GdFe2,4.5,-42.5,300.0,0.0,"Beck, 1962",45.0,,,,GdFe2
680,AB2,GdFe2,1.5,-34.8,420.0,318.0,"Buschow, 1975",518.0,,,,GdFe2
681,AB2,GdFe2,1.5,29.0,292.0,1.0,"Shaltiel, 1979",361.0,,,,GdFe2
682,AB2,GdFe2,1.6,-55.2,20.0,0.0001,"Kierstead, 1982",61.0,,,,GdFe2 (M)
683,AB2,GdAlFe,1.2,-35.2,27.0,0.75,"Drulis, 1984",553.0,,,,GdFeAl
685,AB2,GdMn2,1.1,87.5,360.0,1.0,"Shaltiel, 1979",361.0,,,,GdMn2
686,AB2,GdMn2,1.6,-54.3,420.0,25.0,"Przewoznik, 1996",525.0,,,,GdMn2
687,AB2,GdNi2,1.3,-45.3,700.0,33.8,"Burnasheva, 1977",520.0,,,,GdNi2
689,AB2,GdNi2,1.5,90.0,300.0,1.0,"Shaltiel, 1979",361.0,,,,GdNi2
692,AB2,GdAlNi,0.8,-72.5,27.0,0.5,"Drulis, 1984",553.0,,,,GdNiAl
693,AB2,GdRh2,0.9,49.0,142.0,6.0,"Shaltiel, 1979",361.0,,,,GdRh2
694,AB2,GdRh2,0.9,-25.8,100.0,0.8,"Shaltiel, 1977",14.0,,,,GdRh2
695,AB2,GdRu2,1.0,-45.8,200.0,0.7,"Shaltiel, 1977",14.0,,,,GdRu2
696,AB2,GdRu2,1.0,60.0,225.0,3.0,"Shaltiel, 1979",361.0,,,,GdRu2
702,AB2,HfTi2,2.1,-10.5,300.0,1.0,"Kozhanov, 1998",1240.0,,,,HfTi2
705,AB2,HfV2,1.1,-12.5,300.0,1.2,"Beck, 1962",45.0,,,,HfV2
706,AB2,Ho0.6Zr0.4Co2,5.2,30.0,27.0,0.06,"Ramesh, 1991",682.0,,,,Ho.6Zr.4Co2
707,AB2,Ho0.6Zr0.4Co2,1.0,33.0,50.0,0.2,"Ramesh, 1993",363.0,,,,Ho.6Zr.4Co2
709,AB2,Ho0.8Zr0.2Co2,6.5,13.0,27.0,0.06,"Ramesh, 1991",682.0,,,,Ho.8Zr.2Co2
710,AB2,Ho0.8Zr0.2Co2,1.2,25.0,50.0,0.2,"Ramesh, 1993",363.0,,,,Ho.8Zr.2Co2
711,AB2,Ho0.8Zr0.2Fe2,0.85,24.0,350.0,150.0,"Kesavan, 1996",681.0,,,,Ho.8Zr.2Fe2
712,AB2,HoCo2,1.3,-34.5,450.0,0.0,"Burnasheva, 1979",519.0,,,,HoCo2
716,AB2,HoRu2,1.1,-35.2,155.0,1.0,"Shilov, 1981",530.0,,,,HoRu2
720,AB2,LaMg2,2.1,-120.0,450.0,1.5,"Shaltiel, 1978",66.0,,,,LaMg2
723,AB2,LaMnAl,1.2,-56.4,21.0,15.0,"Gross, 1996",630.0,,,,LaMnAl (M)
724,AB2,LaNi2,1.1,-15.2,450.0,0.0,"Guidotti, 1977",105.0,,,,LaNi2
725,AB2,LaNi2,1.6,-10.5,350.0,10.5,"Mikheeva, 1978",535.0,,,,LaNi2
730,AB2,LaPt2,0.45,-22.5,450.0,1.0,"Shaltiel, 1977",14.0,,,,LaPt2
731,AB2,LaRh2,1.4,-45.2,200.0,0.7,"Shaltiel, 1977",14.0,,,,LaRh2
732,AB2,LaRh2,1.4,44.3,244.0,2.0,"Shaltiel, 1979",361.0,,,,LaRh2 (M)
733,AB2,LaRu2,1.3,-10.5,200.0,1.0,"Shaltiel, 1977",14.0,,,,LaRu2
734,AB2,LiPd2,0.8,51.0,300.0,0.16,"Sakamoto, 1995",411.0,,,,LiPd2
738,AB2,LuNi2,1.4,-54.3,500.0,2.5,"Buschow, 1980",56.0,,,,LuNi2
740,AB2,MgCu2,0.0,-29.5,250.0,12.5,"Reilly, 1967",87.0,,,,MgCu2
741,AB2,MgNi2,0.0,-23.5,300.0,1.0,"Reilly, 1968",88.0,,,,MgNi2
742,AB2,YMgNi4,1.05,35.8,40.0,4.0,"Aono, 2000",1273.0,,,,MgYNi4
746,AB2,NdFe2,1.1,-115.4,520.0,1.2,"Burnasheva, 1977",520.0,,,,NdFe2
749,AB2,PrCo2,1.5,67.0,100.0,0.001,"Clinton, 1975",102.0,,,,PrCo2
750,AB2,Zr0.05Ti0.95Mn0.8Cr1.2,1.8,-32.5,20.0,45.0,"Hagstrom, 1999",1191.0,,,,Ti.95Zr.05Cr1.2Mn.8
751,AB2,Zr0.05Ti0.95Mn1.45Al0.5,1.4,-16.8,25.0,21.0,"Bobet, 2000",1239.0,,,,Ti.95Zr.05Mn1.45Al.5
752,AB2,Zr0.05Ti0.95Mn1.45Co0.5,1.9,-45.2,25.0,32.0,"Bobet, 2000",1239.0,,,,Ti.95Zr.05Mn1.45Co.5
753,AB2,Zr0.05Ti0.95Mn1.45Cr0.5,1.9,-88.7,25.0,28.0,"Bobet, 2000",1239.0,,,,Ti.95Zr.05Mn1.45Cr.5
754,AB2,Zr0.05Ti0.95Mn1.45Ni0.5,1.9,-45.8,25.0,36.0,"Bobet, 2000",1239.0,,,,Ti.95Zr.05Mn1.45Ni.5
755,AB2,Zr0.05Ti0.95Mn1.45V0.5,2.0,-28.5,25.0,20.0,"Bobet, 2000",1239.0,,,,Ti.95Zr.05Mn1.45V.5
756,AB2,Zr0.05Ti0.95Mn1.48Al0.01V0.43Fe0.08,1.9,-60.5,20.0,6.0,"Skripnyuk, 1999",1262.0,,,,Ti.95Zr.05Mn1.48V.43Fe.08Al.01
757,AB2,Zr0.05Ti0.95Mn1.95,1.9,-23.5,25.0,29.0,"Bobet, 2000",1239.0,,,,Ti.95Zr.05Mn1.95
759,AB2,Zr0.02Ti0.98Mn1.5V0.43Cr0.05Fe0.09,1.9,27.4,20.0,9.0,"Bernauer, 1989",341.0,,,,Ti.98Zr.02Mn1.5V.43Fe.09Cr.05
760,AB2,Zr0.02Ti0.98Mn1.5V0.43Cr0.05Fe0.09,1.6,23.3,20.0,20.0,"Hahne, 1998",850.0,,,,Ti.98Zr.02V.43Fe.09Cr.05Mn1.5
761,AB2,Zr0.15Ti0.9Mn1.6V0.2Cr0.2,2.1,15.4,25.0,7.0,"Xu, 2001",1290.0,,,,Ti.9Zr.15Mn1.6Cr.2V.2
763,AB2,Zr0.1Ti0.9Mn1.4Cr0.45Fe0.15,2.2,-72.5,20.0,60.0,"Verbetsky, 1998",1219.0,,at -78C,,Ti.9Zr.1Mn1.4Cr.45Fe.15
764,AB2,Zr0.1Ti0.9Mn1.4V0.2Cr0.4,1.7,-20.5,27.0,6.0,"Morita, 1997",647.0,,,,Ti.9Zr.1Mn1.4Cr.4V.2
765,AB2,Zr0.1Ti0.9Mn1.4V0.2Cr0.4C0.03,1.7,-27.5,27.0,10.0,"Morita, 1997",647.0,,,,Ti.9Zr.1Mn1.4Cr.4V.2C.03
766,AB2,Zr0.1Ti0.9Mn1.4V0.2Cr0.4S0.03,1.7,-60.5,5.0,3.0,"Morita, 1997",647.0,,,,Ti.9Zr.1Mn1.4Cr.4V.2S.03
767,AB2,Zr0.2Ti0.9Mn1.4V0.2Cr0.4Fe0.2,2.1,25.5,25.0,3.0,"Xu, 2001",1290.0,VFe=ferrovanadium,,,Ti.9Zr.2Mn1.4Cr.4(VFe).2
768,AB2,Zr0.2Ti0.9Mn1.4V0.2Cr0.4,2.1,26.7,25.0,1.9,"Xu, 2001",1290.0,,,,Ti.9Zr.2Mn1.4Cr.4V.2
769,AB2,Zr0.2Ti0.9Mn1.6V0.2Cr0.2Fe0.2,2.1,30.0,25.0,7.0,"Xu, 2001",1290.0,VFe=ferrovanadium,,,Ti.9Zr.2Mn1.6Cr.2(VFe).2
770,AB2,Zr0.2Ti0.9Mn1.6V0.2Fe0.2Ni0.2,2.0,23.2,25.0,3.6,"Xu, 2001",1290.0,VFe=ferrovanadium,,,Ti.9Zr.2Mn1.6Ni.2(VFe).2
771,AB2,Zr0.2Ti0.9Mn1.6V0.2Ni0.2,2.1,31.7,25.0,2.7,"Xu, 2001",1290.0,,,,Ti.9Zr.2Mn1.6Ni.2V.2
772,AB2,Zr0.2Ti0.9Mn1.8V0.2Fe0.2,2.0,29.1,25.0,3.0,"Xu, 2001",1290.0,VFe=ferrovanadium,,,Ti.9Zr.2Mn1.8(VFe).2
773,AB2,Zr0.2Ti0.9Mn1.8V0.2,2.1,26.0,25.0,3.0,"Xu, 2001",1290.0,,,,Ti.9Zr.2Mn1.8V.2
774,AB2,Zr0.3Ti0.9Mn1.3V0.2Cr0.2Cu0.05Mo0.05,2.0,15.2,20.0,0.06,"Au, 1995",860.0,,,,Ti.9Zr.3Mn1.3Cu.05Mo.05V.2Cr.2
775,AB2,Zr0.15Ti0.85Mn1V0.1Cr0.8Cu0.1,1.7,-45.8,30.0,13.0,"Liu, 1996",690.0,,,,Ti0.85Zr.15MnCr.8V.1Cu.1
778,AB2,Zr0.1Ti0.9Mn1.4V0.2Cr0.4,1.8,-23.5,30.0,13.0,"Liu, 1996",690.0,,,,Ti0.9Zr.1Mn1.4Cr.4V.2
779,AB2,Zr0.1Ti0.9Mn1V0.1Cr0.9,1.7,22.5,30.0,24.0,"Liu, 1996",690.0,,,,Ti0.9Zr.1MnCr.9V.1
781,AB2,Ti1.2Mn0.1Cr1.9,1.8,20.1,-10.0,19.4,"Osumi, 1983",40.0,,,,Ti1.2Cr1.9Mn.1
782,AB2,Ti1.2Mn1Cr1,2.0,25.5,-10.0,5.7,"Osumi, 1983",40.0,,,,Ti1.2CrMn
792,AB2,TiBe2,4.4,-51.2,22.0,1.0,"Maeland, 1983",362.0,,,,TiBe2
794,AB2,Ti1V0.8Cr1.2,3.4,-28.5,450.0,101.3,"Jacob, 1981",459.0,,,,TiCr1.2V.8
795,AB2,Ti1V0.6Cr1.4,2.3,-35.2,450.0,101.3,"Jacob, 1981",459.0,,,,TiCr1.4V.6
796,AB2,Ti1Cr1.7Fe0.1,3.2,-15.2,-78.0,1013.0,"Verbetsky, 1999",1281.0,,at -78C,No plateau,TiCr1.7Fe.1
798,AB2,Ti1Cr1.8,1.9,19.7,-32.0,20.0,"Beeri, 1999",1258.0,,,,TiCr1.8
799,AB2,Ti1Cr1.8,2.43,20.2,-20.0,40.0,"Johnson, 1978",335.0,,,,TiCr1.8 (M)
800,AB2,Ti1Cr1.8Mo0.2,2.6,-15.2,-40.0,1.0,"Kabutomori, 1995",479.0,,,,TiCr1.8Mo.2
801,AB2,Ti1V0.2Cr1.8,2.9,-15.2,-40.0,0.2,"Kabutomori, 1995",479.0,,,,TiCr1.8V.2
802,AB2,TiCr2,0.4,-45.0,350.0,1013.0,"Beck, 1962",45.0,,,,TiCr2
803,AB2,TiCr2,0.8,23.0,20.0,40.0,"Machida, 1978",371.0,,,,TiCr2
804,AB2,TiCr2,1.3,-80.5,300.0,1.5,"Jacob, 1980",65.0,,,,TiCr2
805,AB2,TiCr2,1.3,-45.2,-16.0,30.0,"Reilly, 1976",490.0,,,,TiCr2
806,AB2,TiCr2,1.8,29.7,-40.0,2.0,"Kabutomori, 1995",479.0,,,,TiCr2
808,AB2,TiMnCr,0.25,24.0,0.0,18.0,"Andreev, 1984",684.0,,,,TiCrMn
809,AB2,TiMnCr,1.7,-17.5,-16.0,15.0,"Reilly, 1976",490.0,,,,TiCrMn
810,AB2,TiMnCr,2.1,19.6,40.0,190.0,"Beeri, 2000",1269.0,,at T=-60C,,TiCrMn
811,AB2,Ti1Mn0.85V0.15Cr1Fe0.3,1.6,20.9,20.0,6.0,"Hagstrom, 1998",1242.0,,,,TiCrMn.85Fe.3V.15
813,AB2,Ti1Mn1.25Cr0.25,2.1,-15.8,20.0,6.0,"Hong, 1991",365.0,,,,TiMn1.25Cr.25
814,AB2,Ti1Mn1.28V0.6Fe0.15,2.15,-35.2,20.0,8.0,"Bernauer, 1984",521.0,,,,TiMn1.28V.6Fe.15
815,AB2,Ti1Mn1.2Fe0.37,1.4,-15.8,10.0,9.0,"Gamo, 1980",36.0,,,,TiMn1.2Fe.37
816,AB2,Ti1Mn1.2V0.8,2.1,-20.5,50.0,4.5,"Bernauer, 1984",521.0,,,,TiMn1.2V.8
817,AB2,Ti1Mn1.3Fe0.11,1.7,32.7,24.0,6.0,"Gamo, 1980",36.0,,,,TiMn1.3Fe.11
818,AB2,Ti1Mn1.45Al0.5,1.5,-6.85,25.0,22.0,"Bobet, 2000",1284.0,,,,TiMn1.45Al.5
819,AB2,Ti1Mn1.45Co0.5,1.9,-37.2,25.0,32.0,"Bobet, 2000",1284.0,,,,TiMn1.45Co.5
820,AB2,Ti1Mn1.45Cr0.5,1.9,-48.3,25.0,38.0,"Bobet, 2000",1284.0,,,,TiMn1.45Cr.5
821,AB2,Ti1Mn1.45Ni0.5,1.9,-45.2,25.0,36.0,"Bobet, 2000",1284.0,,,,TiMn1.45Ni.5
822,AB2,Ti1Mn1.45V0.5,2.1,-50.8,25.0,20.0,"Bobet, 2000",1284.0,,,,TiMn1.45V.5
823,AB2,Ti1Mn1.4Fe0.11,1.7,-15.8,0.0,4.5,"Gamo, 1980",36.0,,,,TiMn1.4Fe.11
824,AB2,Ti1Mn1.4Ni0.1,0.65,28.0,0.0,2.0,"Andreev, 1984",684.0,,,,TiMn1.4Ni.1
825,AB2,Ti1Mn1.4V0.62,2.15,-15.2,20.0,3.5,"Bernauer, 1984",521.0,,,,TiMn1.4V.62
826,AB2,Ti1Mn1.5,0.25,27.0,0.0,5.0,"Andreev, 1984",684.0,,,,TiMn1.5
827,AB2,Ti1Mn1.5,1.5,-15.2,22.0,5.0,"Singh, 2001",1293.0,,,,TiMn1.5
828,AB2,Ti1Mn1.5,1.9,28.7,20.0,7.0,"Gamo, 1981",31.0,,,,TiMn1.5
829,AB2,Ti1Mn1.5,1.9,27.9,0.0,1.8,"Andreev, 1982",522.0,,,,TiMn1.5
830,AB2,Ti1Mn1.5V0.45Fe0.1,1.32,-39.5,60.0,9.0,"Hagstrom, 1998",1242.0,Hydralloy C0,,,TiMn1.5V.45Fe.1
831,AB2,Ti1Mn1.95,2.0,-45.2,25.0,31.0,"Bobet, 2000",1284.0,,,,TiMn1.95
833,AB2,TiMn2,1.7,24.6,0.0,20.0,"Klyamkin, 1994",688.0,,,,TiMn2
835,AB2,Ti1Mn1V0.5,2.6,-25.4,25.0,0.2,"Yu, 1997",821.0,,,,TiMnV.5 (M)
836,AB2,Ti1Mn1V0.9Cr0.1,2.45,-15.3,45.0,0.8,"Bernauer, 1984",521.0,,,,TiMnV.9Cr.1
839,AB2,Zr0.79Ti0.21Mn1Fe1.02,1.5,33.0,30.0,1.5,"Uchida, 1986",370.0,,,,Zr.79Ti.21MnFe1.02
840,AB2,Ce0.3Zr0.7Mn2,1.6,-37.5,100.0,0.6,"Wallace, 1983",528.0,,,,Zr.7Ce.3Mn2 (M?)
