Repository: kadkhodaei-research-group/GScarceLLM

# LLM Strategies for the Scarce LLM Dataset
This code has been developed with the support of the NSF DMREF Collaborative Project – DMR-2119308.

## Python Scripts Overview

1. **imputation.py**: Imputes missing values using:
    - ChatGPT-4o-mini
    - KNN

2. **featurization.py**: Featurizes "Substrate" using:
    - Label Encoding
    - text-embedding-3-small
    - LLM proposed substrate descriptors
    - Label encoded graphene layers

3. **discretization.py**: Discretizes data using:
    - Equal-width binning
    - Equal-frequency binning
    - K-means binning
    - Decision tree binning

4. **ml.py**: Trains ML models with the datasets produced.

5.

File: Hydpark_Guide_cleaned.csv (part 2 of 3)
86,A2B,Hf2Rh,0.5,-28.5,450.0,1.23,"Jones, 1980",430.0,,,,Hf2Rh
87,A2B,Ho2Al,1.2,-35.2,450.0,1.0,"Semenenko, 1985",1151.0,,(Amorp),,Ho2Al
88,A2B,Mg1.5Ni1,2.6,29.1,300.0,3.7,"Kuji, 2002",1492.0,,Ball milled,,Mg1.5Ni
89,A2B,Mg1.75Ni1,2.8,26.6,300.0,4.5,"Kuji, 2002",1492.0,,Ball milled,,Mg1.75Ni
842,AB2,Zr0.7Ti0.3Mn0.3V0.4Cr0.3Ni1,1.8,-25.8,50.0,0.2,"Kim, 1999",1264.0,,,Sloping plateau,Zr.7Ti.3Cr.3Mn.3V.4Ni1.0
843,AB2,Zr0.7Ti0.3Cr0.6Fe1.4,1.5,22.0,23.0,7.0,"Wallace, 1985",1169.0,,,,Zr.7Ti.3Cr.6Fe1.4
844,AB2,Zr0.7Ti0.3Cr1Fe1,1.7,30.0,23.0,0.8,"Yu, 1985",555.0,,,,Zr.7Ti.3CrFe
845,AB2,Zr0.7Ti0.3Mn2,1.7,-55.2,30.0,0.1,"Fujii, 1981",18.0,,,,Zr.7Ti.3Mn2
846,AB2,Zr0.7Ti0.3Mn2Fe0.8,0.8,14.0,25.0,2.6,"Sinha, 1982",20.0,,,,Zr.7Ti.3Mn2Fe.8
847,AB2,Zr0.7Ti0.3Mn1Fe1,1.7,10.0,23.0,2.0,"Sinha, 1982",25.0,,,,Zr.7Ti.3MnFe
848,AB2,Zr0.7Ti0.3Mn0.3V0.4Cr0.3Ni1,1.7,-123.5,30.0,0.1,"Liu, 1997",818.0,,,,Zr.7Ti.3Ni1.0V.4Mn.3Cr.3
849,AB2,Ce0.2Zr0.8Mn2,1.6,-45.0,100.0,0.25,"Wallace, 1983",528.0,,,,Zr.8Ce.2Mn2
850,AB2,Zr0.8Ti0.2Cr0.6Fe1.4,1.6,27.0,23.0,3.0,"Wallace, 1985",1169.0,,,,Zr.8Ti.2Cr.6Fe1.4
851,AB2,Zr0.8Ti0.2Mn1Cr1.25,1.8,-9.8,65.0,0.08,"Sinha, 1985",554.0,,,,Zr.8Ti.2Cr1.25Mn
853,AB2,Zr0.8Ti0.2V0.2Cr1Co0.8,1.7,-54.3,150.0,4.0,"Bououdina, 1997",649.0,,,,Zr.8Ti.2CrCo.8V.2
854,AB2,Zr0.8Ti0.2Mn1Fe1,1.4,30.0,30.0,1.6,"Park, 1991",562.0,,,,Zr.8Ti.2FeMn
856,AB2,Zr0.8Ti0.2Mn0.6Ni1.4,0.8,-45.2,25.0,21.0,"Hsu, 2000",1276.0,,,,Zr.8Ti.2Mn.6Ni1.4
857,AB2,Zr0.8Ti0.2Mn1Fe1,1.7,11.0,23.0,1.0,"Sinha, 1982",25.0,,,,Zr.8Ti.2MnFe
859,AB2,Zr0.8Ti0.2V0.6Co0.2Ni1.2,1.8,-45.2,67.0,4.0,"Chen, 1997",820.0,,,,Zr.8Ti.2Ni1.2V.6Co.2
860,AB2,Zr0.8Ti0.2Mn0.2V0.6Ni1.2,1.8,-15.8,67.0,1.0,"Chen, 1997",820.0,,,,Zr.8Ti.2Ni1.2V.6Mn.2
861,AB2,Zr0.8Ti0.2V0.6Ni1.2Mo0.2,1.8,-45.2,67.0,3.0,"Chen, 1997",820.0,,,,Zr.8Ti.2Ni1.2V.6Mo.2
862,AB2,Zr0.8Ti0.2V0.6Si0.2Ni1.2,1.9,-45.6,67.0,2.0,"Chen, 1997",820.0,,,,Zr.8Ti.2Ni1.2V.6Si.2
865,AB2,Zr0.9Ti0.1Mn0.644V0.46Ni1.104,0.7,-45.2,30.0,0.1,"Kim, 1999",1250.0,y=0.84-1.0,,sloping plateaux,Zr.9Ti.1(Mn.7V.5Ni1.2)0.92
867,AB2,Zr0.9Ti0.1Cr0.55Fe1.45,1.6,1.03,10.0,2.0,"Park, 2001",1292.0,,,,Zr.9Ti.1Cr.55Fe1.45
869,AB2,Zr0.9Ti0.1V0.2Cr1Co0.8,1.7,-25.3,150.0,4.0,"Bououdina, 1997",649.0,,,,Zr.9Ti.1CrCo.8V.2
870,AB2,Zr0.9Ti0.1Cr1Fe1,1.6,-15.8,30.0,0.2,"Park, 1993",687.0,,,,Zr.9Ti.1CrFe
871,AB2,Zr0.9Ti0.1V0.2Cr1Fe0.8,1.8,-35.2,150.0,2.0,"Bououdina, 1997",649.0,,,,Zr.9Ti.1CrFe.8V.2
873,AB2,Zr0.9Ti0.1V0.2Cr1Ni0.8,1.8,-25.4,150.0,2.0,"Bououdina, 1997",649.0,,,,Zr.9Ti.1CrNi.8V.2
874,AB2,Zr0.9Ti0.1Mn0.6V0.2Co0.1Ni1.1,1.6,-21.5,40.0,0.5,"Liu, 2000",1266.0,,,,Zr.9Ti.1Mn.6V.2Co.1Ni1.1
875,AB2,Zr0.9Ti0.1Mn1Fe1,1.5,-45.2,30.0,0.6,"Park, 1993",687.0,,,,Zr.9Ti.1MnFe
876,AB2,Zr0.9Ti0.1Mn0.6V0.2Co0.1Ni1.1,1.6,-65.2,40.0,0.7,"Suda, 1998",861.0,,,,Zr.9Ti.1Ni1.1Mn.6V.2Co.1
877,AB2,Zr0.9Ti0.1Mn0.6V0.2Co0.1Ni1.1,1.5,-45.2,40.0,0.8,"Gao, 1998",855.0,,,,Zr.9Ti.1Ni1.1V.2Mn.6Co.1
878,AB2,La0.05Zr0.9Ti0.1Mn0.6V0.2Ni1.3,1.4,-45.8,40.0,1.2,"Gao, 1998",855.0,,,,Zr.9Ti.1Ni1.3V.2Mn.6La.05
879,AB2,Zr0.9Ti0.1Mn0.6V0.2Co0.1Ni1.1,1.5,-89.5,40.0,4.0,"Suda, 1999",1263.0,,,,Zr.9Ti.1V.2Mn.6Co.1Ni1.1
880,AB2,Zr0.9Ti0.1V0.5Fe1.5,1.5,-75.0,50.0,0.2,"Park, 1993",687.0,,,,Zr.9Ti.1V.5Fe1.5
894,AB2,ZrAl2,0.35,-216.0,20.0,0.1,"Jacob, 1978",16.0,,,,ZrAl2
895,AB2,ZrBe2,2.1,-52.3,22.0,0.01,"Maeland, 1983",362.0,,,,ZrBe2
896,AB2,Zr1Al0.5Co1.5,1.0,-45.3,20.0,0.4,"Jacob, 1978",16.0,,,,ZrCo1.5Al.5
898,AB2,Zr1V0.5Co1.5,1.5,34.3,50.0,1.5,"Shaltiel, 1977",14.0,,,,ZrCo1.5V.5
900,AB2,ZrCo2,0.1,-45.2,450.0,1.2,"Padurets, 1978",513.0,,,,ZrCo2
902,AB2,ZrCrCo,1.6,40.2,50.0,0.7,"Shaltiel, 1977",14.0,,,,ZrCoCr
903,AB2,ZrVCo,1.8,49.4,50.0,0.0023,"Shaltiel, 1977",14.0,,,,ZrCoV
904,AB2,Zr1V0.2Cr0.8Co1,1.5,-45.3,100.0,2.0,"Soubeyroux, 1999",1261.0,y=0-1,,,ZrCoV.2Cr.8
906,AB2,Zr1Cr0.6Fe1.4,1.5,27.0,23.0,0.8,"Wallace, 1985",1169.0,,,,ZrCr.6Fe1.4
907,AB2,Zr1V0.4Cr0.8Co0.8,1.8,-40.5,130.0,1.0,"Bououdina, 1996",585.0,,,,ZrCr.8Co.8V.4
908,AB2,Zr1Cr1.2Fe0.8,1.4,50.2,70.0,0.75,"Boulghallat, 1993",375.0,(+ Fe1.2 & Fe1.5),,,ZrCr1.2Fe.8
909,AB2,Zr1Cr1.2Ni0.8,2.0,56.4,70.0,0.25,"Boulghallat, 1993",375.0,,,,ZrCr1.2Ni.8
910,AB2,Zr1Cr1.75Ge0.25,1.3,-85.2,200.0,1.0,"Drasner, 1993",583.0,,,,ZrCr1.75Ge.25
913,AB2,ZrCr2,1.8,-23.5,450.0,1.2,"Beck, 1962",45.0,,,,ZrCr2
914,AB2,ZrCr2,1.8,42.0,27.0,0.003,"Pebler, 1967",13.0,,,,ZrCr2
915,AB2,ZrCr2,1.8,-45.8,100.0,0.3,"Perevesenzew, 1988",557.0,,,,ZrCr2
920,AB2,ZrCr2,2.0,-32.5,420.0,15.0,"Shaltiel, 1977",14.0,,,,ZrCr2
921,AB2,ZrCr2,2.1,-96.5,520.0,1.0,"Jacob, 1980",65.0,,,,ZrCr2
923,AB2,Zr1Cr2Co0.8,1.0,45.3,100.0,2.0,"Drasner, 1991",564.0,,,,ZrCr2Co.8
924,AB2,ZrMo2,1.0,22.0,-78.0,0.4,"Semenko, 1996",1154.0,,,,ZrMo2 (M)
925,AB2,ZrCrMo,1.3,27.6,25.0,0.2,"Mitrokhin, 1981",1148.0,,,sloping plateau,ZrMoCr
926,AB2,Zr1Cr0.8Ni1.2,1.6,-12.5,25.0,0.4,"Sun, 1996",689.0,,,,ZrNi1.2Cr.8
927,AB2,La0.05Zr1Cr0.8Ni1.2,1.7,-45.3,25.0,0.2,"Sun, 1996",689.0,,,,ZrNi1.2Cr.8La.05
928,AB2,Zr1Mn0.5V0.1Cr0.2Ni1.2,1.6,-102.5,70.0,3.0,"Moriwaki, 1991",367.0,,,,ZrNi1.2Mn.5Cr.2V.1
929,AB2,Zr1Mn0.6Cr0.2Ni1.2,1.45,-7.8,70.0,4.5,"Moriwaki, 1991",367.0,,,,ZrNi1.2Mn.6Cr.2
932,AB2,Zr1Mn0.5V0.5Ni1.4,1.6,-21.3,30.0,0.3,"Kim, 1998",827.0,,,,ZrNi1.4Mn.5V.5
933,AB2,ZrAlNi,0.3,-24.8,40.0,0.001,"Yoshida, 1995",622.0,,,,ZrNiAl
935,AB2,Zr1Mn0.5V0.7Ni1.2,1.6,-45.3,60.0,0.1,"Lee, 1999",1265.0,,,,ZrV.7Mn.5Ni1.2
950,AB5,CaNi4B,1.2,55.7,27.0,0.01,"Oesterreicher, 1980",43.0,,,,CaNi4B
951,AB5,CaNi5,4.8,42.0,22.0,0.08,"Yagisawa, 1984",671.0,Lowest plateau only,,,CaNi5
952,AB5,CaNi5,0.3,62.0,22.0,0.04,"Yagisawa, 1984",671.0,Lowest plateau only,,,CaNi5
953,AB5,CaNi5,1.2,33.9,25.0,0.7,"Nahm, 1990",252.0,,,,CaNi5
954,AB5,CaNi5,1.7,37.7,25.0,0.5,"Oesterreicher, 1980",43.0,,,,CaNi5 (M)
955,AB5,CaNi5,1.9,31.9,25.0,0.5,"Sandrock, 1977",106.0,,,,CaNi5 (M)
956,AB5,CaNi5,1.9,32.2,20.0,0.33,"Yoshikawa, 1982",138.0,,,,CaNi5 (M)
958,AB5,La0.5Ce0.5Cu2.5Ni2.5,1.1,22.9,23.0,2.2,"Pourarian, 1986",254.0,,,,Ce.5La.5Ni2.5Cu2.5
959,AB5,La0.5Ce0.5Ni5,1.4,-20.5,20.0,10.0,"Mordkovich, 1992",666.0,,,,Ce.5La.5Ni5
960,AB5,La0.4Ce0.6Ni5,1.5,-27.5,20.0,14.0,"Mordkovich, 1992",666.0,,,,Ce.6La.4Ni5
961,AB5,La0.4Ce0.6Ni5,1.5,22.3,25.0,28.0,"Dayan, 1981",382.0,,,,Ce.6La.4Ni5
962,AB5,La0.3Ce0.7Al0.4Ni4.6,17.8,-75.2,20.0,2.7,"Mordkovich, 1992",666.0,,,,Ce.7La.3Ni4.6Al.4
963,AB5,La0.3Ce0.7Al0.05Ni4.95,3.2,-45.3,20.0,13.0,"Mordkovich, 1992",666.0,,,,Ce.7La.3Ni4.95Al.05
964,AB5,La0.3Ce0.7Ni5,1.4,-25.8,20.0,16.0,"Mordkovich, 1992",666.0,,,,Ce.7La.3Ni5
966,AB5,La0.2Ce0.8Cu0.3Ni4.7,1.5,21.0,23.0,18.0,"Klyamkin, 1995",407.0,,,,Ce.8La.2Ni4.7Cu0.3
967,AB5,La0.2Ce0.8Ni5,1.5,23.8,23.0,30.0,"Klyamkin, 1995",407.0,,,,Ce.8La.2Ni5
969,AB5,Ce0.8Pr0.2Cu2.5Ni2.5,1.05,-104.5,23.0,11.0,"Pourarian, 1986",254.0,,,,Ce.8Pr.2Ni2.5Cu2.5
970,AB5,Ce0.2Pr0.8Co5,0.6,39.0,20.0,0.23,"Burnasheva, 1978",1517.0,,,Lower plateau,Ce0.2Pr0.8Co5 (M)
971,AB5,Ce0.4Pr0.6Co5,0.6,38.5,20.0,1.0,"Burnasheva, 1978",1517.0,,,Lower plateau,Ce0.4Pr0.6Co5 (M)
972,AB5,La0.5Ce0.5Ni5,1.4,-32.8,20.0,10.0,"Mordkovich, 1993",1525.0,,,,Ce0.5La0.5Ni5
973,AB5,Ce0.6Pr0.4Co5,0.6,38.5,20.0,1.26,"Burnasheva, 1978",1517.0,,,Lower plateau,Ce0.6Pr0.4Co5 (M)
974,AB5,La0.7Ce0.7Ni5,1.4,25.0,20.0,11.0,"Mordkovich, 1993",1525.0,,,,Ce0.7La0.7Ni5
975,AB5,La0.2Ce0.8Ni5,1.5,20.8,60.0,74.0,"Salamova, 2002",1509.0,,,,Ce0.8La0.2Ni5
976,AB5,Ce0.8Pr0.2Co5,0.6,37.0,20.0,1.42,"Burnasheva, 1978",1517.0,,,Lower plateau,Ce0.8Pr0.2Co5 (M)
979,AB5,CeCo5,0.5,40.0,20.0,1.45,"Burnasheva, 1978",1518.0,,,,CeCo5
980,AB5,CeCo5,0.65,29.0,50.0,6.0,"Kuijpers, 1972",96.0,,,,CeCo5
982,AB5,CeCo5,0.6,39.0,20.0,1.45,"Burnasheva, 1978",1517.0,,,Lower plateau,CeCo5 (M)
983,AB5,CeCo5,1.7,-45.3,21.0,1.2,"Lakner, 1980",101.0,,,,CeCo5 (M)
984,AB5,CeFe5,0.7,-57.0,100.0,1.0,"Reilly, 1972",195.0,,,,CeFe5
985,AB5,CeFe5,0.7,82.0,100.0,0.07,"Lundin, 1975",253.0,,,,CeFe5
988,AB5,Ce1Mn0.4Al0.3Co0.75Ni3.55,1.2,-45.2,25.0,4.0,"Joubert, 1998",1186.0,,,,CeNi3.55Mn.4Al.3Co.75
989,AB5,Ce1Mn0.75Ni4.25,1.4,24.7,23.0,1.1,"Pourarian, 1985",423.0,,,,CeNi4.25Mn.75
990,AB5,Ce1Al0.5Ni4.5,1.4,21.6,23.0,9.0,"Pourarian, 1985",423.0,,,,CeNi4.5Al.5
991,AB5,Ce1Mn0.5Ni4.5,1.2,25.4,23.0,7.0,"Pourarian, 1985",423.0,,,,CeNi4.5Mn.5
992,AB5,CeNi5,1.4,14.2,25.0,50.0,"Lundin, 1977",149.0,,,,CeNi5
993,AB5,CeNi5,1.5,22.2,23.0,80.0,"Klyamkin, 1995",407.0,,,,CeNi5
996,AB5,Dy1Ga0.75Ni4.25,0.8,30.1,20.0,6.0,"Miletic, 2000",1213.0,,,,DyNi4.25Ga.75
997,AB5,Dy1Al0.5Ni4.5,1.0,27.3,20.0,20.0,"Sorgic, 1996",635.0,,,,DyNi4.5Al.5
998,AB5,DyAlNi4,0.8,35.4,20.0,0.6,"Sorgic, 1996",635.0,,,,DyNi4Al
1000,AB5,Er1Al1.5Ni3.5,0.7,39.8,115.0,2.5,"Sorgic, 1996",591.0,,,,ErNi3.5Al1.5
1001,AB5,Er1Al0.5Ni4.5,0.8,25.4,0.0,25.0,"Sorgic, 1996",591.0,,,,ErNi4.5Al.5
1002,AB5,ErAlNi4,0.9,32.4,0.0,2.1,"Sorgic, 1996",591.0,,,,ErNi4Al
1003,AB5,EuNi5,1.2,26.0,25.0,1.3,"Gavra, 1985",280.0,,,,EuNi5
1004,AB5,GdCo5,0.4,-25.4,21.0,24.0,"van Mal, 1976",103.0,,,,GdCo5
1005,AB5,Gd1Al0.5Ni4.5,0.9,32.7,20.0,7.0,"Sorgic, 1996",635.0,,,,GdNi4.5Al.5
1006,AB5,GdAlNi4,0.9,41.5,20.0,0.2,"Sorgic, 1996",635.0,,,,GdNi4Al
1007,AB5,GdNi5,0.6,-82.5,23.0,120.0,"Anderso, 1973",99.0,,,,GdNi5
1010,AB5,Ho1Al0.5Ni4.5,0.9,24.1,0.0,22.0,"Sorgic, 1996",635.0,,,,HoNi4.5Al.5
1011,AB5,HoAlNi4,0.9,35.9,60.0,4.0,"Sorgic, 1996",635.0,,,,HoNi4Al
1012,AB5,LaFeCuNi3,1.1,37.2,22.0,0.33,"Burnasheva, 1984",1528.0,,,,LaNi3FeCu
1013,AB5,La1Al0.75Ni4.25,1.13,44.1,40.0,0.054,"Diaz, 1979",270.0,,,,LaNi4.25Al.75
1014,AB5,La1Co0.5Ni4.25Sn0.25,1.38,-56.4,25.0,0.4,"Kumar, 1995",263.0,,,,LaNi4.25Co.5Sn.25
1015,AB5,La1Co0.5Ni4.25Sn0.25,1.4,42.5,25.0,0.5,"Zhang, 1996",679.0,,,,LaNi4.25Co.5Sn.25
1016,AB5,La1Co0.75Ni4.25,30.2,-45.2,40.0,1.65,"Joubert, 2000",1512.0,,,,LaNi4.25Co0.75
1017,AB5,La1Ni4.33B0.67,1.0,-45.2,23.0,0.3,"Spada, 1983",438.0,,,,LaNi4.33B.67 (M)
1018,AB5,La1Mn0.4Al0.3Ni4.3,19.2,-40.2,40.0,0.079,"Joubert, 2000",1512.0,,,,LaNi4.3Mn0.4Al0.3
1020,AB5,La1Ni4.4B0.6,0.62,33.5,25.0,0.3,"Mendelsohn, 1980",380.0,,,,LaNi4.4B.6
1021,AB5,La1Zn0.6Ni4.4,1.4,34.8,20.0,0.3,"Rozdzynska-Kielbik, 2000",1198.0,,,,LaNi4.4Zn.6
1022,AB5,La1Al0.45Ni4.55,1.6,-27.8,80.0,2.0,"Nakamura, 1994",590.0,,,,LaNi4.55Al.45
1023,AB5,La1Al0.45Ni4.55,1.3,-37.5,40.0,0.3,"Nasako, 1998",811.0,,,,LaNi4.55Al.45
1024,AB5,La1Al0.5Ni4.5,0.83,-45.8,25.0,0.2,"Latroche, 1995",620.0,,,,LaNi4.5Al.5
1025,AB5,La1Al0.5Ni4.5,1.2,-45.2,100.0,2.1,"Nakamura, 1997",809.0,,,,LaNi4.5Al.5
1026,AB5,La1Al0.5Ni4.5,1.3,-20.5,20.0,0.1,"Sakai, 1990",570.0,,,,LaNi4.5Al.5
1027,AB5,La1Al0.5Ni4.5,1.38,38.6,60.0,0.6,"Mendelsoh, 1979",265.0,,,,LaNi4.5Al.5
1028,AB5,La1Al0.5Ni4.5,1.4,44.4,25.0,0.3,"Oh, 1998",1187.0,,,,LaNi4.5Al.5
1029,AB5,La1Cr0.5Ni4.5,1.3,-45.8,20.0,0.4,"Sakai, 1990",570.0,,,,LaNi4.5Cr.5
1030,AB5,La1Cu0.5Ni4.5,1.3,-57.2,20.0,1.1,"Sakai, 1990",570.0,,,,LaNi4.5Cu.5
1031,AB5,La1Mn0.5Ni4.5,1.4,-20.5,100.0,1.6,"Nakamura, 1997",809.0,,,,LaNi4.5Mn.5
1032,AB5,La1Mn0.5Ni4.5,1.4,-45.3,50.0,0.4,"Nakamura, 2000",1207.0,,,sloping plateau,LaNi4.5Mn.5
1033,AB5,La1Mn0.5Ni4.5,2.8,-45.2,25.0,0.1,"Percheron, 1994",269.0,,,,LaNi4.5Mn.5
1034,AB5,La1Mn0.5Ni4.5,1.5,-35.2,20.0,0.15,"Sakai, 1990",570.0,,,,LaNi4.5Mn.5
1035,AB5,La1Mn0.3Al0.3Ni4.5,1.3,39.3,35.0,0.2,"Filatova, 2000",1524.0,,,,LaNi4.5Mn0.3Al0.3
1036,AB5,La1Ni4.5Pd0.5,1.28,-24.7,25.0,2.1,"Goodell, 1980",256.0,,,,LaNi4.5Pd.5 (M)
1037,AB5,La1Si0.5Ni4.5,1.0,36.5,25.0,0.5,"Meli, 1992",674.0,,,,LaNi4.5Si.5
1038,AB5,La1Mn0.26Al0.13Ni4.61,1.4,-45.2,100.0,3.4,"Nakamura, 1997",809.0,,,,LaNi4.61Mn.26Al.13
1039,AB5,La1Mn0.2Al0.15Ni4.65,1.5,38.8,20.0,0.6,"Verbetsky, 1989",1529.0,,,,LaNi4.65Mn0.2Al0.15
1040,AB5,La1Al0.4Ni4.6,6.2,-38.5,20.0,0.3,"Mordkovich, 1992",666.0,,,,LaNi4.6Al.4
1041,AB5,La1Al0.4Ni4.6,1.38,36.4,48.0,0.64,"Mendelsoh, 1979",265.0,,,,LaNi4.6Al.4
1042,AB5,La1Mn0.1Cu0.3Ni4.6,1.4,32.0,35.0,1.0,"Ganich, 1999",1521.0,,,,LaNi4.6Cu0.3Mn0.1
1043,AB5,La1Ga0.4Ni4.6,0.45,35.0,20.0,0.3,"Mendlesohn, 1978",116.0,,,,LaNi4.6Ga.4
1044,AB5,La1Ni4.6Ge0.4,1.2,34.3,30.0,0.78,"Mendlesohn, 1979",486.0,,,,LaNi4.6Ge.4
1045,AB5,La1Ni4.6Ge0.4,1.1,34.0,100.0,8.0,"Luo, 2002",1514.0,,,,LaNi4.6Ge0.4
1046,AB5,La1In0.4Ni4.6,1.2,39.8,20.0,0.05,"Mendlesohn, 1978",116.0,,,,LaNi4.6In.4
1047,AB5,La1Mn0.4Ni4.6,1.4,-65.0,50.0,0.4,"Bagchi, 1997",1167.0,,,,LaNi4.6Mn.4
1048,AB5,La1Mn0.4Ni4.6,1.49,39.4,25.0,0.15,"Lundin, 1978",272.0,,,,LaNi4.6Mn.4
1049,AB5,La1Mn0.4Ni4.6,23.5,-27.8,40.0,0.31,"Joubert, 2000",1512.0,,,,LaNi4.6Mn0.4
1050,AB5,La1Si0.4Ni4.6,1.0,35.6,30.0,0.67,"Mendlesohn, 1979",486.0,,,,LaNi4.6Si.4
1051,AB5,La1Si0.4Ni4.6,1.0,-45.2,25.0,1.2,"Ting, 1998",864.0,Gas atomized,,,LaNi4.6Si.4
1052,AB5,La1Si0.4Ni4.6,1.0,34.2,100.0,12.0,"Luo, 2002",1514.0,,,,LaNi4.6Si0.4
1053,AB5,La1Ni4.6Sn0.4,1.26,38.5,20.0,0.08,"Mendlesoh, 1978",116.0,,,,LaNi4.6Sn.4
1054,AB5,La1Ni4.6Sn0.4,1.1,38.2,100.0,4.0,"Luo, 2002",1514.0,,,,LaNi4.6Sn0.4
1055,AB5,La1Al0.25Ni4.75,1.4,-45.3,50.0,1.0,"Nakamura, 2000",1207.0,,,,LaNi4.75Al.25
1056,AB5,La1Al0.25Ni4.75,1.2,33.7,35.0,1.2,"Filatova, 1999",1522.0,,,,LaNi4.75Al0.25
1057,AB5,La1Ni4.75Sn0.25,1.3,-45.3,25.0,0.4,"Ting, 1998",864.0,,Gas atomized + annealed,,LaNi4.75Sn.25
1058,AB5,La1Ni4.75Sn0.25,1.3,-41.2,23.0,0.6,"Bowman, 1997",642.0,Gas atomized,,,LaNi4.75Sn.25
1059,AB5,La1Al0.3Ni4.7,1.37,29.7,50.0,1.2,"Groll, 1989",266.0,,,,LaNi4.7Al.3
1060,AB5,La1Al0.3Ni4.7,1.44,34.0,25.0,0.42,"Huston, 1980",77.0,,,,LaNi4.7Al.3
1061,AB5,La1Al0.3Ni4.7,1.3,34.9,20.0,0.7,"Verbetsky, 1989",1529.0,,,,LaNi4.7Al0.3
1062,AB5,La1Al0.3Ni4.7,1.4,-40.5,40.0,0.63,"Joubert, 2000",1512.0,,,,LaNi4.7Al0.3
1063,AB5,La1Ni4.7Ge0.3,1.3,-15.8,23.0,0.7,"Witham, 1996",511.0,,,,LaNi4.7Ge.3
1064,AB5,La1Mn0.3Ni4.7,1.4,36.2,20.0,0.9,"Verbetsky, 1989",1529.0,,,,LaNi4.7Mn0.3
1065,AB5,La1Si0.3Ni4.7,1.1,33.8,25.0,1.0,"Meli, 1992",674.0,,,,LaNi4.7Si.3
1066,AB5,La1Si0.3Ni4.7,1.1,-45.2,27.0,0.5,"Srivastava, 1998",817.0,,,,LaNi4.7Si.3
1067,AB5,La1Ni4.7Sn0.3,1.2,-15.2,45.0,0.48,"Hightower, 1998",1166.0,,annealed,,LaNi4.7Sn.3
1068,AB5,La1Ni4.7Sn0.3,1.37,-12.5,25.0,0.3,"Goodell, 1980",256.0,,,,LaNi4.7Sn.3
1069,AB5,La1Si0.25Ni4.82,1.6,-94.5,20.0,1.1,"Jain, 2002",1534.0,,,,LaNi4.82Si0.25
1070,AB5,La1Ni4.84Sn0.32,1.2,-36.2,38.0,0.7,"Vogt, 1999",1178.0,,,,LaNi4.84Sn.32
1071,AB5,La1In0.15Ni4.85,26.3,31.8,30.0,0.78,"Mendlesohn, 1980",487.0,,,,LaNi4.85In.15
1072,AB5,La1Ni4.8C0.2,1.4,-56.3,25.0,2.0,"Goodell, 1980",256.0,,,,LaNi4.8C.2
1073,AB5,La1Fe0.2Ni4.8,1.3,-22.5,50.0,6.0,"Nakamura, 1996",631.0,,,,LaNi4.8Fe.2
1074,AB5,La1Fe0.2Ni4.8,1.5,-35.2,50.0,7.0,"Nakamura, 1998",816.0,,,,LaNi4.8Fe.2
1075,AB5,La1Ni4.8Sn0.2,1.4,-56.2,25.0,0.5,"Cantrell, 1994",589.0,,,,LaNi4.8Sn.2
1076,AB5,La1Ni4.8Sn0.2,1.4,29.4,25.0,0.8,"Zhang, 1996",679.0,,,,LaNi4.8Sn.2
1077,AB5,La1Ni4.8Sn0.2,1.4,32.8,25.0,0.47,"Luo, 1995",275.0,,,,LaNi4.8Sn.2
1078,AB5,La1Ni4.8Sn0.2,1.2,33.5,35.0,1.1,"Filatova, 1999",1522.0,,,,LaNi4.8Sn0.2
1079,AB5,La1In0.07Ni4.93,0.52,35.2,30.0,1.37,"Mendlesohn, 1980",487.0,,,,LaNi4.93In.07
1080,AB5,La1Ni4.95Sn0.05,1.2,-35.2,100.0,10.7,"Luo, 1997",640.0,,,,LaNi4.95Sn.05
1081,AB5,La1Ni4.95Sn0.05,1.3,32.0,100.0,14.0,"Luo, 1998",815.0,,,,LaNi4.95Sn.05
1082,AB5,La1Al0.1Ni4.9,1.5,-38.5,25.0,1.2,"Goodell, 1980",256.0,,,,LaNi4.9Al.1
1083,AB5,La1Al0.1Ni4.9,4.2,-27.8,40.0,2.23,"Joubert, 2000",1512.0,,,,LaNi4.9Al0.1
1084,AB5,La1Al0.1Ni4.9,1.4,33.0,35.0,1.5,"Filatova, 2001",1527.0,,,,LaNi4.9Al0.1
1085,AB5,La1Mn0.1Ni4.9,1.4,29.0,35.0,1.5,"Ganich, 1999",1521.0,,,,LaNi4.9Mn0.1
1086,AB5,La1Ni4.9Sn0.1,1.3,32.0,35.0,2.1,"Filatova, 2001",1527.0,,,,LaNi4.9Sn0.1
1087,AB5,LaNi4Ag,1.1,-28.5,40.0,2.4,"Van Mal, 1974",98.0,,,,LaNi4Ag
1088,AB5,LaAlNi4,1.0,-52.0,150.0,1.2,"Yartys, 1982",1519.0,,Deuterium,,LaNi4Al
1089,AB5,LaAlNi4,1.1,-45.8,20.0,0.001,"Sakai, 1990",570.0,,,,LaNi4Al
1090,AB5,La1Al0.5Cu0.5Ni4,1.4,40.0,22.0,0.09,"Burnasheva, 1984",1528.0,,,,LaNi4Al0.5Cu0.5
1091,AB5,LaCoNi4,1.4,-23.5,40.0,1.2,"Van Mal, 1974",98.0,,,,LaNi4Co
1092,AB5,LaCoNi4,7.8,-65.3,25.0,1.0,"Percheron, 1994",269.0,,,,LaNi4Co
1093,AB5,LaCoNi4,2.5,-65.0,25.0,1.0,"Latroche, 1998",813.0,,,,LaNi4Co (M)
1094,AB5,La1Al0.4Co0.6Ni4,1.5,-37.2,60.0,8.0,"Mishima, 1963",605.0,(Rapidly solidified),,,LaNi4Co.6Al.4
1095,AB5,LaCrNi4,0.54,34.0,25.0,0.04,"Misawa, 1979",118.0,,,,LaNi4Cr
1096,AB5,LaCrNi4,0.8,-45.2,20.0,0.3,"Sakai, 1990",570.0,,,,LaNi4Cr
1097,AB5,LaCrNi4,1.1,-75.3,40.0,0.9,"Van Mal, 1974",98.0,,,,LaNi4Cr
1098,AB5,LaCuNi4,15.3,-15.8,40.0,1.83,"Joubert, 2000",1512.0,,,,LaNi4Cu
1099,AB5,LaCuNi4,1.0,33.9,60.0,4.0,"Mendelsohn, 1977",168.0,,,,LaNi4Cu
1100,AB5,LaCuNi4,1.2,-30.5,20.0,0.5,"Sakai, 1990",570.0,,,,LaNi4Cu
1101,AB5,LaCuNi4,1.32,-45.2,40.0,1.6,"Van Mal, 1974",98.0,,,,LaNi4Cu
1102,AB5,LaFeNi4,17.8,-52.3,40.0,0.97,"Joubert, 2000",1512.0,,,,LaNi4Fe
1103,AB5,LaFeNi4,0.8,34.5,40.0,0.11,"Misawa, 1979",118.0,(+ Fe2.5),,,LaNi4Fe
1104,AB5,LaFeNi4,1.0,-45.3,40.0,1.1,"Van Mal, 1974",98.0,,,,LaNi4Fe
1105,AB5,La1Fe0.5Cu0.5Ni4,1.3,36.1,22.0,0.48,"Burnasheva, 1984",1528.0,,,,LaNi4Fe0.5Cu0.5
1190,AB5,Ca0.5La0.4Ce0.2Mn0.4Al0.3Co0.75Ni3.55,1.2,-75.2,22.0,0.1,"Visintin, 1996",633.0,,,,La.4Ce.2Ca.5Ni3.55Co.75Mn.4Al.3
1191,AB5,La0.5Ce0.4Ti0.1Mn0.36Al0.27Cr0.6Fe0.6Cu0.6Ni3.77,1.2,-96.5,30.0,0.5,"Hu, 1999",1190.0,,,sloping plateau,La.5Ce.4Ti.1Ni3.77(CuFeCr).6Mn.36Al.27
1192,AB5,La0.65Pr0.15Nd0.2Mn0.4Al0.3Co0.75Ni3.55,1.4,-45.2,23.0,0.5,"Zhang, 1998",1183.0,,,sloping plateau,La.65Nd.2Pr.15Ni3.55Co.75Mn.4Al.3
1193,AB5,Ca0.4La0.6Ni5,1.7,-45.2,38.0,1.1,"Shinar, 1978",113.0,(+ other Ca levels),,,La.6Ca.4Ni5 (M)
1194,AB5,La0.6Ce0.4Mn0.36Al0.27Cr0.6Fe0.6Cu0.6Ni3.77,1.3,-45.8,30.0,0.2,"Hu, 1999",1190.0,,,sloping plateau,La.6Ce.4Ni3.77(CuFeCr).6Mn.36Al.27
1195,AB5,La0.6Ce0.4Mn0.36Al0.27Co0.6Ni3.77,1.4,-75.8,30.0,0.5,"Hu, 1999",1190.0,,,sloping plateau,La.6Ce.4Ni3.77Co.6Mn.36Al.27
1196,AB5,La0.7Sm0.3Fe1Ni4,1.15,-45.2,50.0,6.0,"Nakamura, 1996",631.0,,,,La.7Sm.3Ni4Fe
1197,AB5,La0.7Sm0.3Fe1Ni4,1.3,-110.5,50.0,6.0,"Nakamura, 1998",816.0,,,,La.7Sm.3Ni4Fe
1198,AB5,Ba0.2La0.8Ni5,1.3,-36.5,25.0,3.0,"Goodell, 1980",256.0,,,,La.8Ba.2Ni5
1199,AB5,Ca0.2La0.8Ni5,1.6,-45.2,25.0,1.5,"Goodell, 1980",256.0,,,,La.8Ca.2Ni5
1200,AB5,Ca0.1La0.8Ce0.2Mn0.4Al0.3Co0.75Ni3.55,1.45,-45.2,22.0,0.1,"Visintin, 1996",633.0,,,,La.8Ce.2Ca.1Ni3.55Co.75Mn.4Al.3
1201,AB5,La0.8Ce0.2Co0.5Ni4.25Sn0.25,1.2,38.2,25.0,0.8,"Zhang, 1996",679.0,,,,La.8Ce.2Ni4.25Co.5Sn.25
1202,AB5,La0.8Ce0.2Ni4.8Sn0.25,1.2,32.4,25.0,1.1,"Zhang, 1996",679.0,,,,La.8Ce.2Ni4.8Sn.25
1203,AB5,La0.8Ce0.2Ni4.8Sn0.25,1.3,-45.2,25.0,1.1,"Kumar, 1995",263.0,,,,La.8Ce.2Ni4.8Sn.25
1205,AB5,La0.8Er0.2Ni5,1.45,-45.6,40.0,11.0,"Van Mal, 1974",98.0,,,,La.8Er.2Ni5 (M)
1206,AB5,La0.8Gd0.2Ni5,1.5,-35.2,40.0,8.9,"Van Mal, 1974",98.0,,,,La.8Gd.2Ni5
1207,AB5,La0.8Nd0.2Co2.5Si0.1Ni2.4,1.3,-45.3,20.0,0.2,"Notten, 1995",412.0,,,,La.8Nd.2Ni2.4Co2.5Si.1
1208,AB5,La0.8Nd0.2Ni5,1.5,-48.5,40.0,5.7,"Van Mal, 1974",98.0,,,,La.8Nd.2Ni5
1209,AB5,Sr0.2La0.8Ni5,1.48,-42.5,25.0,1.7,"Goodell, 1980",256.0,,,,La.8Sr.2Ni5
1210,AB5,La0.8Th0.2Ni5,1.41,-62.5,40.0,17.0,"Van Mal, 1974",98.0,,,,La.8Th.2Ni5
1211,AB5,La0.8Y0.2Mn0.2Ni4.8,1.6,-45.6,25.0,0.38,"Nasako, 1998",811.0,,,,La.8Y.2Ni4.8Mn.2
1212,AB5,La0.8Y0.2Mn0.2Ni4.8,1.4,-24.5,0.0,1.1,"Nakamura, 1996",450.0,,,,La.8Y.2Ni4.8Mn.2
1213,AB5,La0.8Y0.2Ni5,1.5,-45.3,40.0,10.0,"Van Mal, 1974",98.0,,,,La.8Y.2Ni5
1214,AB5,La0.8Zr0.2Ni5,1.3,-38.5,40.0,6.0,"Van Mal, 1974",98.0,,,,La.8Zr.2Ni5
1215,AB5,La0.9Mg0.1Ni5,1.4,-76.2,25.0,2.3,"Goodell, 1980",256.0,,,,La.9Mg.1Ni5
1216,AB5,La0.9Pr0.05Nd0.05Mn0.4Al0.3Co0.65Ni3.5,1.3,-45.8,50.0,0.2,"Willey, 1999",1192.0,,,sloping plateau,La.9Nd.05Pr.05Ni3.5Co.65Al.3Mn.4
1217,AB5,La0.13Ce0.35Pr0.52Co5,0.8,40.0,50.0,3.6,"Sarynin, 1981",1526.0,,,,La0.13Ce0.35Pr0.52Co5
1218,AB5,La0.1Ce0.9Co5,0.6,41.0,20.0,0.84,"Burnasheva, 1978",1518.0,,,,La0.1Ce0.9Co5
1219,AB5,La0.2Ce0.8Co5,0.6,44.0,20.0,0.72,"Burnasheva, 1978",1518.0,,,,La0.2Ce0.8Co5
1220,AB5,La0.2Pr0.8Co5,0.7,38.0,20.0,0.23,"Burnasheva, 1978",1517.0,,,Lower plateau,La0.2Pr0.8Co5 (M)
1222,AB5,La0.4Ce0.6Co5,0.6,38.0,20.0,0.65,"Burnasheva, 1978",1518.0,,,,La0.4Ce0.6Co5
1223,AB5,La0.4Pr0.6Co5,0.9,29.0,20.0,17.0,"Burnasheva, 1978",1517.0,,,Upper plateau,La0.4Pr0.6Co5 (M)
1224,AB5,La0.5Ce0.5Ni5,1.3,-45.8,25.0,10.0,"Joubert, 2000",1512.0,,,,La0.5Ce0.5Ni5
1225,AB5,La0.65Ce0.28Pr0.07Co5,1.0,47.0,50.0,1.1,"Sarynin, 1981",1526.0,,,,La0.65Ce0.28Pr0.07Co5
1226,AB5,La0.66Ce0.2Pr0.14Co5,1.0,41.0,50.0,0.9,"Sarynin, 1981",1526.0,,,,La0.66Ce0.2Pr0.14Co5
1227,AB5,La0.6Pr0.4Co5,0.9,43.0,20.0,0.17,"Burnasheva, 1978",1517.0,,,Lower plateau,La0.6Pr0.4Co5 (M)
1228,AB5,La0.75Ce0.25Al0.2Cu0.8Ni4,1.4,33.5,22.0,0.7,"Petrova, 1989",1520.0,,,,La0.75Ce0.25Ni4Cu0.8Al0.2
1229,AB5,La0.75Ce0.25Al0.1Cu0.9Ni4,1.4,32.9,22.0,1.0,"Petrova, 1989",1520.0,,,,La0.75Ce0.25Ni4Cu0.9Al0.1
1230,AB5,La0.75Ce0.25Ti0.1Cu0.9Ni4,1.4,38.4,22.0,1.1,"Petrova, 1989",1520.0,,,,La0.75Ce0.25Ni4Cu0.9Ti0.1
1231,AB5,La0.75Pr0.25Al0.2Cu0.3Ni4.5,1.4,34.2,22.0,0.8,"Petrova, 1989",1520.0,,,,La0.75Pr0.25Ni4.5Cu0.3Al0.2
1232,AB5,La0.7Ce0.3Co5,0.7,42.0,20.0,0.17,"Burnasheva, 1978",1518.0,,,Lower plateau,La0.7Ce0.3Co5 (M)
1233,AB5,La0.8Ce0.2Co5,0.8,34.0,20.0,0.18,"Burnasheva, 1978",1518.0,,,,La0.8Ce0.2Co5
1234,AB5,La0.8Pr0.2Co5,0.9,38.0,20.0,0.11,"Burnasheva, 1978",1517.0,,,Lower plateau,La0.8Pr0.2Co5 (M)
1235,AB5,La1.02Ni4.75Sn0.25,1.2,-46.8,27.0,0.38,"Bowman, 2002",1513.0,,,,La1.02Ni4.75Sn0.25
1244,AB5,La1Mn0.05Co4.95,1.6,-55.2,21.0,0.05,"Klyamkin, 1993",587.0,,,,LaCo4.95Mn.05 (M)
1245,AB5,LaCo5,0.8,42.4,450.0,1.2,"Shilov, 1983",531.0,,,,LaCo5
1246,AB5,LaCo5,1.0,-80.5,105.0,1.0,"Shilov, 1981",530.0,,,,LaCo5
1248,AB5,LaCo5,0.99,40.0,50.0,0.2,"Kuijpers, 1972",96.0,,,,LaCo5 (M)
1249,AB5,LaCo5,1.0,42.3,30.0,0.06,"Ishikawa, 2002",1510.0,,,,LaCo5 (M)
1250,AB5,LaCo5,1.1,-35.6,40.0,0.08,"Patrikeev, 1984",505.0,,,,LaCo5 (M)
1251,AB5,LaCo5,1.9,-45.2,21.0,0.05,"Lakner, 1976",166.0,,,,LaCo5 (M)
1252,AB5,LaCu5,0.55,-35.2,78.0,2.0,"Shinar, 1978",131.0,,,,LaCu5
1253,AB5,LaCu5,0.7,-22.3,25.0,0.3,"Takeshita, 1980",503.0,,,,LaCu5
1254,AB5,LaCu5,0.8,42.7,101.0,5.0,"Spada, 1987",255.0,,,,LaCu5
1255,AB5,LaFe5,0.6,-54.3,100.0,1.0,"Reilly, 1972",195.0,,,,LaFe5
1256,AB5,La1Co2.5Ni2.5,1.0,-45.2,20.0,0.14,"Sakai, 1990",570.0,,,,LaNi2.5Co2.5
1257,AB5,La1Co2.5Ni2.5,1.2,-40.5,30.0,0.1,"Uchida, 1995",413.0,,,,LaNi2.5Co2.5 (M)
1258,AB5,LaCu3Ni2,0.9,32.0,35.0,1.1,"Ganich, 1999",1523.0,,,,LaNi2Cu3
1259,AB5,LaFe(CuNi)2,1.1,36.9,22.0,0.55,"Burnasheva, 1984",1528.0,,,,LaNi2FeCu2
1260,AB5,La1Mn0.4Al0.3Co0.75Ni3.55,4.2,-45.8,25.0,0.02,"Percheron, 1994",269.0,,,,LaNi3.55Co.75Mn.4Al.3
1261,AB5,La1Mn0.4Al0.3Co0.75Ni3.55,1.3,-75.2,25.0,0.2,"Joubert, 1998",1186.0,,,,LaNi3.55Mn.4Al.3Co.75
1262,AB5,La1Mn0.4Al0.3Co0.75Ni3.55,4.7,-45.8,40.0,0.038,"Joubert, 2000",1512.0,,,,LaNi3.55Mn0.4Al0.3Co0.75
1263,AB5,La1Mn0.4Al0.3Co0.75Ni3.55,1.2,-35.2,25.0,0.02,"Latroche, 1998",813.0,,,,LaNi3.55Mn0.4Al0.3Co0.75
1264,AB5,La1Mn1.5Ni3.5,1.1,-45.2,100.0,0.3,"Bagchi, 1997",1167.0,,,,LaNi3.5Mn1.5
1265,AB5,La1Mn0.4Co0.75Ni3.85,22.5,-20.5,40.0,0.24,"Joubert, 2000",1512.0,,,,LaNi3.85Mn0.4Co0.75
1267,AB5,La1Al0.98Ni3.92,1.1,42.0,250.0,5.0,"Ivanova, 1997",639.0,,,,LaNi3.92Al.98
1268,AB5,La1Mn0.4Al0.3Co0.36Ni3.94,15.2,-45.2,40.0,0.047,"Joubert, 2000",1512.0,,,,LaNi3.94Mn0.4Al0.3Co0.36
1269,AB5,La1Al0.3Co0.75Ni3.95,1.4,-20.5,40.0,0.3,"Joubert, 2000",1512.0,,,,LaNi3.95Al0.3Co0.75
1271,AB5,LaAlCuNi3,1.0,-45.2,60.0,0.2,"Burnasheva, 1984",1528.0,,,Sloping plateau,LaNi3AlCu
1272,AB5,LaCo2Ni3,11.8,-12.5,40.0,0.5,"Joubert, 2000",1512.0,,,,LaNi3Co2
1273,AB5,LaCo2Ni3,1.5,-45.2,25.0,0.23,"Goodell, 1980",256.0,,,,LaNi3Co2
1274,AB5,La1Cr0.5Cu1.5Ni3,1.1,35.5,22.0,0.62,"Burnasheva, 1984",1528.0,,,,LaNi3Cr0.5Cu1.5
1275,AB5,LaCu2Ni3,1.1,33.0,35.0,1.8,"Ganich, 1999",1523.0,,,,LaNi3Cu2
1277,AB5,LaMnNi4,1.2,-45.2,20.0,0.02,"Sakai, 1990",570.0,,,,LaNi4Mn
1278,AB5,LaNi5,28.5,-102.5,22.0,2.0,"Kisi, 1994",675.0,,,,LaNi5
1279,AB5,LaNi5,1.4,29.1,20.0,1.7,"Zhang, 1989",262.0,(Chemically recovered),,,LaNi5
1280,AB5,LaNi5,1.4,29.5,21.0,1.5,"Shilov, 1988",672.0,,,,LaNi5
1281,AB5,LaNi5,1.4,-5.8,50.0,4.5,"Nakamura, 2000",1207.0,,,,LaNi5
1282,AB5,LaNi5,20.5,37.7,0.0,0.4,"Mikheeva, 1976",668.0,,,,LaNi5
1283,AB5,LaNi5,1.4,29.7,0.0,0.5,"Mikheeva, 1976",668.0,,,,LaNi5
1284,AB5,LaNi5,1.5,-32.5,25.0,1.7,"Goodell, 1980",256.0,,,,LaNi5
1285,AB5,LaNi5,1.5,31.8,15.0,1.0,"Murray, 1981",261.0,,,,LaNi5
1286,AB5,LaNi5,1.5,-10.8,23.0,1.7,"Bowman, 1997",642.0,Gas atomized,,,LaNi5
1287,AB5,LaNi5,1.5,30.2,25.0,1.7,"Luo, 1998",815.0,,,,LaNi5
1288,AB5,LaNi5,1.5,-50.2,40.0,3.35,"Joubert, 2000",1512.0,,,,LaNi5
1289,AB5,LaNi5,1.5,30.8,25.0,1.8,"Lundin, 1975",260.0,,,,LaNi5
1290,AB5,LaNi5,1.5,-45.0,50.0,4.0,"Oesterreicher, 1976",524.0,,,,LaNi5
1291,AB5,LaNi5,1.5,-20.5,-78.0,0.007,"Andreev, 1984",508.0,,,,LaNi5
1292,AB5,LaNi5,1.5,28.5,-55.0,0.06,"Andreev, 1978",670.0,Low temperature data,,,LaNi5
1293,AB5,LaNi5,1.5,30.1,21.0,2.4,"van Vucht, 1970",93.0,,,,LaNi5
1294,AB5,LaNi5,1.8,30.1,-40.0,0.1,"Semenenko, 1977",504.0,,,,LaNi5
1295,AB5,LaNi5,1.8,-45.0,-140.0,70.0,"Verbetsky, 1984",1150.0,,70 atm @ -140C,,LaNi5
1296,AB5,LaNi5,1.9,-45.2,21.0,2.2,"Lakner, 1980",165.0,,,,LaNi5 (M)
1297,AB5,La1Mn0.05Al0.05Ni5.2,0.8,26.8,20.0,1.3,"Verbetsky, 1989",1529.0,,,,LaNi5.2Mn0.05Al0.05
1298,AB5,La1Mn0.1Al0.05Ni5.5,1.0,26.0,20.0,1.6,"Verbetsky, 1989",1529.0,,,,LaNi5.5Mn0.1Al0.05
1299,AB5,La1Ni5.63,1.3,-52.8,25.0,2.4,"Goodell, 1980",256.0,,,,LaNi5.63
1317,AB5,La1Mn0.33Ni6.37,0.8,23.2,20.0,2.0,"Verbetsky, 1989",1529.0,,,,LaNi6.37Mn0.33
1318,AB5,LaCo4Ni,1.0,45.0,40.0,0.15,"Colinet, 1987",569.0,,,,LaNiCo4
1321,AB5,LaPt5,0.36,-65.0,21.0,1050.0,"Takeshita, 1981",128.0,,,,LaPt5 (M)
1334,AB5,Ml1Mn0.4Al0.15Co0.85Ni3.6,1.3,-55.2,45.0,0.1,"Ma, 2002",1531.0,Ml-La-rich Mm,,,MlNi3.6Co0.85Mn0.40Al0.15
1335,AB5,Ml1Ti0.05Mn0.5Co0.75Ni3.7,1.4,-45.8,25.0,0.8,"Shu, 2001",1182.0,Ml=La-rich Mm,,sloping plateau,MlNi3.7Co.75Mn.5Ti.05
1338,AB5,Ml1Al0.4Co0.6Ni4,1.3,-120.5,22.0,0.1,"Chen, 2002",1532.0,Ml-La-rich Mm,,,MlNi4Co0.6Al0.4
1367,AB5,NdCo5,0.62,42.7,22.0,0.7,"van Mal, 1976",103.0,,,,NdCo5
1368,AB5,NdCo5,0.8,-45.3,450.0,1.5,"Gualtieri, 1978",448.0,,,,NdCo5
1369,AB5,NdCo5,0.9,-29.5,450.0,1.0,"Guidotti, 1977",105.0,,,,NdCo5
1370,AB5,NdCo5,0.77,-45.2,30.0,0.1,"Yamaguchi, 1982",179.0,,,,NdCo5 (M)
1371,AB5,NdCu5,0.66,-29.8,100.0,1.0,"Reilly, 1972",195.0,,,,NdCu5
1372,AB5,Nd1Ni4.6Sn0.4,1.0,26.4,20.0,1.4,"Takaguchi, 2000",1196.0,,,sloping plateau,NdNi4.6Sn.4
1373,AB5,Nd1Ni4.8Sn0.2,1.1,25.7,20.0,6.5,"Takaguchi, 2000",1196.0,,,,NdNi4.8Sn.2
1374,AB5,Nd1Ni4.9Sn0.1,1.2,27.9,20.0,10.0,"Takaguchi, 2000",1196.0,,,,NdNi4.9Sn.1
1375,AB5,NdNi5,0.9,27.9,20.0,16.0,"Takaguchi, 2000",1196.0,,,,NdNi5
1376,AB5,NdNi5,1.03,28.0,450.0,1.0,"Gruen, 1977",162.0,,,,NdNi5
1377,AB5,NdNi5,1.27,21.6,20.0,20.0,"Uchida, 1982",131.0,,,,NdNi5
1378,AB5,NdNi5,1.36,26.3,23.0,13.0,"Anderso, 1973",99.0,,,,NdNi5
1379,AB5,NdNi5,1.33,27.8,30.0,18.0,"Gruen, 1977",168.0,,,,NdNi5 (M)
1382,AB5,Ce0.3Pr0.8Cu5,0.43,-67.8,100.0,1.0,"Reilly, 1972",195.0,,,,Pr.8Ce.3Cu5
1383,AB5,PrCo5,0.7,34.3,100.0,13.5,"Clinton, 1975",102.0,,,,PrCo5
1384,AB5,PrCo5,0.8,-44.8,21.0,0.04,"Kuijpers, 1974",602.0,,,,PrCo5
1386,AB5,PrCo5,0.8,40.0,20.0,0.49,"Burnasheva, 1978",1517.0,,,Lower plateau,PrCo5 (M)
1387,AB5,PrCo5,1.1,-35.2,450.0,1.0,"Yamamoto, 2002",1511.0,,,,PrCo5 (M)
1388,AB5,PrCo5,1.4,-65.0,21.0,0.6,"Lakner, 1980",101.0,,,,PrCo5 (M)
1389,AB5,PrCu5,0.57,-65.4,100.0,1.0,"Reilly, 1972",195.0,,,,PrCu5
1390,AB5,Pr1Cu2.5Ni2.5,0.8,19.3,23.0,25.0,"Pourarian, 1986",254.0,(+ Cu1),,,PrNi2.5Cu2.5
1391,AB5,Pr1Fe0.5Ni4.5,1.26,20.5,23.0,6.0,"Pourarian, 1986",254.0,,,,PrNi4.5Fe.5 (M)
1392,AB5,PrNi5,1.58,30.5,23.0,8.0,"Anderso, 1973",99.0,,,,PrNi5
1393,AB5,PrNi5,1.4,26.4,20.0,20.0,"Uchida, 1982",131.0,,,,PrNi5 (M)
1394,AB5,PrNi5,1.4,29.0,20.0,10.0,"Matsumoto, 1987",568.0,,,,PrNi5 (M)
1395,AB5,RAlNi4,0.8,-45.2,24.0,1.0,"Takeshita, 1978",112.0,"(R = La, Ce, Pr, Nd, Sm, Gd, Tb, Dy, Ho, Er, Tm)",,,RNi4Al
1397,AB5,SmCo5,0.54,-22.5,21.0,2.0,"Zijlstra, 1969",148.0,,,,SmCo5
1398,AB5,SmCo5,0.64,34.9,20.0,3.2,"Kuijpers, 1971",94.0,,,,SmCo5
1399,AB5,SmCo5,0.7,30.0,25.0,5.0,"Yamaguchi, 1983",156.0,,,,SmCo5
1400,AB5,SmNi5,0.9,-45.2,23.0,30.0,"Anderso, 1973",99.0,,,,SmNi5
1401,AB5,Tb1Al0.5Ni4.5,1.1,26.9,20.0,10.0,"Sorgic, 1996",635.0,,,,TbNi4.5Al.5
1402,AB5,TbAlNi4,0.9,33.7,20.0,0.9,"Sorgic, 1996",635.0,,,,TbNi4Al
1403,AB5,ThCo5,0.6,-65.2,21.0,48.0,"van Mal, 1976",103.0,,,,ThCo5
1405,AB5,ThFe5,0.5,-78.2,700.0,1.2,"Buschow, 1975",187.0,,,,ThFe5
1406,AB5,ThAlNi4,0.5,-25.8,24.0,6.0,"Takeshita, 1977",164.0,(+ ThNi3Al2),,,ThNi4Al
1410,AB5,YbNi5,0.62,-62.4,23.0,120.0,"Anderso, 1973",99.0,,,,YbNi5
1411,AB5,YCo5,0.73,32.2,31.0,28.0,"Takeshita, 1974",101.0,,,,YCo5
1412,AB5,YCo5,0.9,28.5,0.0,10.0,"Sarynin, 1977",667.0,,,,YCo5
1414,AB5,Y1Al0.75Ni4.25,1.1,24.3,21.0,6.0,"Sorgic, 1998",812.0,,,,YNi4.25Al.75
1415,AB5,Y1Al0.5Ni4.5,1.1,22.4,20.0,20.0,"Sorgic, 1998",812.0,,,,YNi4.5Al.5
1416,AB5,YAlNi4,1.0,40.8,60.0,3.0,"Sorgic, 1998",812.0,,,,YNi4Al
1417,AB5,YMnNi4,1.2,-12.5,21.0,0.38,"Mendelsohn, 1978",115.0,,,,YNi4Mn
1418,AB5,YNi5,1.14,-20.5,23.0,12.0,"Anderso, 1973",99.0,,,,YNi5
1419,AB5,YNi5,0.91,-12.5,21.0,1000.0,"Takeshita, 1981",128.0,,,,YNi5 (M)
1422,Complex,Al1.0000Ag1.0000,2.9,-25.3,-50.0,1.0,"Mackay, 1966",754.0,[AlH4]-,,,AgAlH4
1423,Complex,Ag1.0000B1.0000,3.3,-89.5,-30.0,1.0,"Mackay, 1966",754.0,[BH4]-,,,AgBH4
1426,Complex,Ba1.0000B2.0000,4.8,-125.7,350.0,1.0,"Mackay, 1966",754.0,[BH4]-,,,Ba(BH4)2
1434,Complex,Ba1.0000Mg1.0000,2.4,-65.2,350.0,1.2,"Gingl, 1997",833.0,,,,BaMgH4
1435,Complex,Ba1.0000Re1.0000,2.7,-19.5,100.0,1.0,"Stetson, 1994",722.0,[ReH9]2-,,,BaReH9
1437,Complex,Be1.0000B2.0000,20.8,-12.5,123.0,1.0,"Sullivan, 1980",721.0,[BH4]-,,,Be(BH4)2
1439,Complex,Al2.0000Ca1.0000,7.9,-24.5,230.0,1.0,"Sullivan, 1980",721.0,[AlH4]-,,,Ca(AlH4)2
1441,Complex,Ca1.0000B2.0000,11.6,-268.5,260.0,1.0,"Sullivan, 1980",721.0,[BH4]-,,,Ca(BH4)2
1444,Complex,Mg2Co,4.5,76.0,450.0,16.0,"Reiser, 2000",1463.0,Mg2Co not stable without H,,,Mg2Co
1445,Complex,Co1.0000Mg2.0000,4.5,-256.8,280.0,1.0,"Zolliker, 1985",731.0,[CoH5]4-,,,Mg2CoH5
1446,Complex,Mg2Fe,5.5,77.2,450.0,25.0,"Reiser, 2000",1463.0,Mg2Fe not stable without H,,,Mg2Fe
1448,Complex,Mg2.0000Fe1.0000,5.5,-65.0,450.0,19.0,"Didisheim, 1984",725.0,[FeH6]4-,,,Mg2FeH6
1449,Complex,Mg2.0000Fe1.0000,5.5,-15.3,350.0,101.3,"Lindberg, 1986",742.0,[FeH6]4-,,,Mg2FeH6
1450,Complex,Mg2.0000Fe1.0000,5.5,79.2,450.0,28.0,"Reiser, 1998",1159.0,[FeH6]4-,,,Mg2FeH6
1451,Complex,Mg2.0000Fe1.0000,5.5,-45.0,350.0,4.5,"Huot, 1998",1445.0,[FeH6]4-,"Theoretical H-content, sample contained MgH2",,Mg2FeH6
1453,Complex,Mg2Ni,3.7,62.2,450.0,57.0,"Reiser, 2000",1463.0,,,,Mg2Ni
1454,Complex,Ni1.0000Mg2.0000,3.6,-157.0,280.0,1.0,"Zolliker, 1986",733.0,[NiH4]4-,,,Mg2NiH4
1457,Complex,Mg2.0000Os1.0000,2.5,-245.0,450.0,1200000.0,"Kritikos, 1990",743.0,[OsH6]4-,,,Mg2OsH6
1458,Complex,Mg2.0000Ru1.0000,2.6,-59.2,400.0,1.0,"Bonhomme, 1992",729.0,,,,Mg2RuH4
1459,Complex,Mg2.0000Ru1.0000,3.9,-31.5,350.0,320.0,"Huang, 1991",740.0,,,,Mg2RuH6
1461,Complex,Mg3.0000Re1.0000,2.7,-38.5,300.0,1.0,"Huang, 1993",724.0,[ReH6]5-,,,Mg3ReH7
1462,Complex,Mg3.0000Ru1.0000,1.7,-45.8,400.0,1.0,"Bonhomme, 1992",730.0,[Ru2H6]12-,,,Mg3RuH3
1464,Complex,Mg4.0000Ir1.0000,1.7,-45.8,400.0,1.0,"Bonhomme, 1993",739.0,,,,Mg4IrH5
1466,Complex,Co2.0000Mg6.0000,4.0,-59.8,480.0,1.0,"Cerny, 1992",732.0,[CoH4]5-,,,Mg6Co2H11
1468,Complex,Mn1.0000Al2.0000,6.9,-45.2,25.0,1.0,"Monnier, 1957",791.0,[AlH4]-,,,Mn(AlH4)2
1470,Complex,Al1.0000Na1.7000Li1.3000,3.1,-45.2,220.0,8.0,"Zaluski, 1999",1427.0,,Measured H-content,,Na1.7Li1.3AlH6
1471,Complex,Na1.8000B0.6000Al1.0000Li0.6000,3.2,-25.7,220.0,10.0,"Zaluska, 1999",1423.0,,Measured H-content,,Na1.8Li0.6B0.6AlH6
1472,Complex,Al1.0000Na2.0000Li1.0000,2.7,-42.5,211.0,13.0,"Bogdanovicâ, 1997",1422.0,,Measured H-content,Ti-catalyzed,Na2LiAlH6
1473,Complex,Al1.0000Na2.0000Li1.0000,7.0,-15.2,211.0,13.0,"Bogdanovic', 1997",719.0,,Stoichiometric H-content,Ti-catalyzed,Na2LiAlH6
1475,Complex,Na2.0000Pd1.0000,1.3,-45.2,350.0,1.2e-05,"Bronger, 1995",751.0,[PdH2]2-,,,Na2PdH2
1479,Complex,Al1.0000Na3.0000,5.3,-45.0,118.0,1.0,"Gross, 2002",1444.0,[AlH6]3-,,0-9% Ti Catalyzed,Na3AlH6
1481,Complex,Al1.0000Na3.0000,1.9,-54.2,170.0,9.0,"Bogdanovicâ, 2000",1431.0,[AlH6]3-,Measured H-content,Ti-doped,Na3AlH6
1482,Complex,Al1.0000Na3.0000,2.2,-48.5,150.0,3.0,"Zaluska, 2000",1430.0,[AlH6]3-,Measured H-content,Ball milled with C,Na3AlH6
1483,Complex,Al1.0000Na3.0000,2.7,-125.4,180.0,15.0,"Bogdanovicâ, 1997",1422.0,[AlH6]3-,Measured H-content,Ti-catalyzed,Na3AlH6
1484,Complex,Al1.0000Na3.0000,2.8,-78.5,220.0,30.0,"Zaluski, 1999",1427.0,[AlH6]3-,Measured H-content,,Na3AlH6
1485,Complex,Al1.0000Na3.0000,3.1,-35.2,220.0,30.0,"Zaluska, 1999",1423.0,[AlH6]3-,Measured H-content,,Na3AlH6
1486,Complex,Al1.0000Na3.0000,5.9,-77.5,211.0,33.0,"Bogdanovic', 1997",719.0,[AlH6]3-,Stoichiometric H-content,Ti-catalyzed,Na3AlH6
1487,Complex,Al1.0000Na3.0000,5.9,64.0,210.0,21.4,"Dymova, 1975",720.0,[AlH6]3-,Stoichiometric H-content,,Na3AlH6
1488,Complex,Al1.0000Na3.0000,5.9,50.8,150.0,3.5,"Tolle, 1998",1160.0,[AlH6]3-,Stoichiometric H-content,Ti-catalyzed,Na3AlH6
1489,Complex,Al1.0000Na3.0000,5.9,-180.0,450.0,101.3,"Ronnebro, 2000",1448.0,[AlH6]3-,Stoichiometric H-content,,Na3AlH6
1491,Complex,Na3.0000Os1.0000,2.6,-63.2,1500.0,101.3,"Bronger, 2002",1455.0,,,,Na3OsH7
1495,Complex,Al1.0000Na1.0000,2.1,-45.0,33.0,1.0,"Gross, 2002",1444.0,[AlH4]-,Measured H-contents,0-9% Ti Catalyzed,NaAlH4
1500,Complex,Al1.0000Na1.0000,3.0,-44.5,150.0,1.2,"Zidan, 1999",1426.0,[AlH4]-,Measured H-contents,Ti- and Zr-doped,NaAlH4
1502,Complex,Al1.0000Na1.0000,4.2,-45.6,180.0,135.0,"Bogdanovicâ, 1997",1422.0,[AlH4]-,Measured H-contents,Various dopants,NaAlH4
1503,Complex,Al1.0000Na1.0000,4.5,-44.2,150.0,55.0,"Zaluska, 2000",1430.0,[AlH4]-,Measured H-content,Ball milled with C,NaAlH4
1504,Complex,Al1.0000Na1.0000,4.7,37.0,150.0,61.0,"Bogdanovicâ, 2000",1431.0,[AlH4]-,Measured H-content,Ti-doped,NaAlH4
1506,Complex,Al1.0000Na1.0000,4.9,-72.5,220.0,101.3,"Zaluski, 1999",1427.0,[AlH4]-,"Measured H-content, heated to 220C",,NaAlH4
1508,Complex,Al1.0000Na1.0000,7.5,-45.0,180.0,135.0,"Bogdanovic', 1997",719.0,[AlH4]-,Stoichiometric H-content,Ti-catalyzed,NaAlH4
1509,Complex,Al1.0000Na1.0000,7.5,12.8,210.0,153.0,"Dymova, 1975",720.0,[AlH4]-,Stoichiometric H-content,,NaAlH4
1511,Complex,Al1.0000Na1.0000,7.5,-6.8,230.0,1.0,"Finholt, 1955",788.0,[AlH4]-,Stoichiometric H-content,,NaAlH4
1515,Complex,Na1.0000B1.0000,10.7,-14.8,150.0,1.0,"Abrahams, 1954",804.0,[BH4]-,,,NaBH4
1516,Complex,Na1.0000B1.0000,10.7,-135.2,400.0,1.0,"Schleshinger, 1953",805.0,[BH4]-,,,NaBH4
1519,Complex,R0+1.0000B3.0000,5.5,-35.6,200.0,1.0,"Zange, 1960",798.0,[BH4]-,"R = Y, Sm, Eu,Gd,Tb, Dy, Ho, Er, Tm, Yb, Eu)",,R(BH4)3
1522,Complex,Pt1.0000Rb2.0000,1.1,-15.2,250.0,0.0,"Bronger, 1988",760.0,[PtH4]2-,,,Rb2PtH4
1523,Complex,Pt1.0000Rb2.0000,1.6,-45.0,350.0,101.3,"Bronger, 1995",762.0,[PtH6]2-,,,Rb2PtH6
1524,Complex,Rb2.0000Zn1.0000,1.7,-45.3,360.0,1.0,"Bortz, 1997",831.0,,,,Rb2ZnH4
1529,Complex,Rb3.0000Zn1.0000,1.5,-45.2,360.0,1.0,"Bortz, 1997",741.0,[ZnH4]2-,,,Rb3ZnH5
1531,Complex,Rb1.0000Mg1.0000,2.7,-56.4,300.0,1.2,"Gingl, 1999",1446.0,,,,RbMgH3
1532,Complex,Al4.0000Sn1.0000,6.6,-46.2,-40.0,1.0,"Mackay, 1966",754.0,[AlH4]-,,,Sn(AlH4)4
1533,Complex,B2.0000Sn1.0000,5.4,-56.3,-65.0,1.0,"Amberger, 1963",795.0,[BH4]-,,,Sn(BH4)2
1534,Complex,Sr1.0000B2.0000,6.9,-45.3,350.0,1.0,"Mackay, 1966",754.0,[BH4]-,,,Sr(BH4)2
1536,Complex,Sr2.0000Fe1.0000,2.6,-110.4,345.0,1.5,"Huang, 1991",740.0,[FeH6]4-,,,Sr2FeH6
1538,Complex,Sr2.0000Ir1.0000,1.4,-45.3,335.0,1.0,"Moyer, 1971",776.0,,,,Sr2IrH5
1539,Complex,Sr2.0000Mg3.0000,3.9,-45.2,450.0,1.0,"Gingl, 1994",750.0,,,,Sr2Mg3H10
1543,Complex,Sr2.0000Rh1.0000,1.8,-45.8,450.0,1013.0,"Bronger, 1994",772.0,,,,Sr2RhH5
1544,Complex,Sr2.0000Rh1.0000,1.8,-45.3,325.0,1.0,"Moyer, 1971",776.0,,,,Sr2RhH5
1545,Complex,Ru1.0000Sr2.0000,2.1,-92.5,450.0,1.0,"Moyer, 1971",776.0,,,,Sr2RuH6
1551,Complex,Al2.0000Sr1.0000,1.4,-45.2,350.0,1.0,"Gingl, 2000",1449.0,,,,SrAl2H2
1552,Complex,Sr1.0000Mg2.0000Fe1.0000,4.0,-45.3,440.0,1.0,"Huang, 1992",727.0,[FeH6]4-,,,SrMg2FeH8
1554,Complex,Th1.0000B4.0000,5.5,-162.0,204.0,1.0,"Hoekstra, 1949",800.0,[BH4]-,,,Th(BH4)4
1555,Complex,Al4.0000Ti1.0000,9.4,-225.0,-85.0,1.0,"Mackay, 1966",754.0,[AlH4]-,,,Ti(AlH4)4
1556,Complex,Ti1.0000B3.0000,13.1,-72.5,350.0,101.3,"Hoekstra, 1949",800.0,[BH4]-,,,Ti(BH4)3
1557,Complex,Al3.0000Tl1.0000,4.1,-124.5,25.0,1.0,"Mackay, 1966",754.0,[AlH4]-,,,Tl(AlH4)3
1558,Complex,Tl1.0000B1.0000,1.8,-15.2,350.0,0.0,"Waddington, 1958",797.0,[BH4]-,,,TlBH4
1559,Complex,U1.0000B4.0000,5.4,-56.3,100.0,1.0,"Sullivan, 1980",721.0,[BH4]-,,,U(BH4)4
1560,Complex,U1.0000B4.0000,5.4,-245.0,150.0,1.0,"Schleshinger, 1953",807.0,[BH4]-,,,U(BH4)4
1561,Complex,Yb2.0000Ru1.0000,1.3,-83.4,350.0,0.0,"Lindsay, 1976",779.0,,,,Yb2RuH6
1562,Complex,Yb4.0000Mg4.0000Fe3.0000,2.3,137.0,458.0,4.0,"Huang, 1993",738.0,[FeH6]4-,,,Yb4Mg4Fe3H22
1563,Complex,Zn1.0000B2.0000,8.5,-45.2,50.0,1.0,"Sullivan, 1980",721.0,[BH4]-,,,Zn(BH4)2
1564,Complex,Zn1.0000B2.0000,8.5,-95.2,120.0,1.0,"Mackay, 1966",754.0,[BH4]-,,,Zn(BH4)2
1565,Complex,Zr1.0000Al4.0000,7.5,-84.0,25.0,1.0,"Reid, 1957",793.0,[AlH4]-,,,Zr(AlH4)4
1566,Complex,Zr1.0000B4.0000,10.7,-120.0,350.0,0.0,"Sullivan, 1980",721.0,,,,Zr(BH4)4
1571,Complex,Ca2.0000Rh1.0000,2.7,-15.2,360.0,1.0,"Moyer, 1971",776.0,,,,Ca2RhH5
1576,Complex,Ca4.0000Mg4.0000Fe3.0000,5.0,-45.2,395.0,1.0,"Huang, 1992",726.0,[FeH6]4-,,,Ca4Mg4Fe3H22
1577,Complex,Ca4.0000Mg4.0000Fe3.0000,5.0,122.0,441.0,4.0,"Huang, 1993",738.0,[FeH6]4-,,,Ca4Mg4Fe3H22
1579,Complex,Ni1.0000Ca1.0000Mg1.0000,3.2,-45.3,405.0,1.0,"Huang, 1992",734.0,[NiH4]4-,,,CaMgNiH4
1581,Complex,B2.0000Cd1.0000,5.7,-87.2,80.0,1.0,"Mackay, 1966",754.0,[BH4]-,,,Cd(BH4)2
1582,Complex,Al3.0000Ce1.0000,5.2,-45.0,25.0,1.0,"Mackay, 1966",754.0,[AlH4]-,,,Ce(AlH4)3
1584,Complex,Cs2.0000Mg1.0000,1.4,-89.5,450.0,0.0,"Bertheville, 2002",1453.0,,,,Cs2MgH4
1585,Complex,Cs2.0000Pd1.0000,1.1,-15.0,250.0,0.0,"Bronger, 1992",768.0,[PdH4]2-,,,Cs2PdH4
1588,Complex,Cs2.0000Zn1.0000,1.2,-125.4,360.0,1.0,"Bortz, 1997",831.0,,,,Cs2ZnH4
1589,Complex,Cs3.0000Mn1.0000,1.1,-23.5,25.0,1.0,"Bronger, 1997",834.0,,,,Cs3MnH5
1590,Complex,Cs3.0000Os1.0000,1.5,-42.5,400.0,15.0,"Bronger, 2002",1455.0,,,,Cs3OsH9
1591,Complex,Cs3.0000Pd1.0000,1.0,-149.2,250.0,1.0,"Bronger, 1992",767.0,[PdH4]2-,,,Cs3PdH5
1593,Complex,Cs3.0000Zn1.0000,1.1,-40.5,355.0,1.0,"Bortz, 1997",741.0,[ZnH4]2-,,,Cs3ZnH5
1598,Complex,Cs1.0000Mg1.0000,1.9,-25.4,300.0,0.0,"Bertheville, 2002",1453.0,,,,CsMgH3
1599,Complex,Cu1.0000Al1.0000,4.3,-45.2,-70.0,1.0,"Mackay, 1966",754.0,[AlH4]-,,,CuAlH4
1600,Complex,Cu1.0000B1.0000,5.1,-45.2,-12.0,1.0,"Klingen, 1964",801.0,[BH4]-,,,CuBH4
1604,Complex,Eu2.0000Mg1.0000,1.8,-73.5,350.0,1200.0,"Kohlmann, 2001",1451.0,,,,Eu2MgH6
1605,Complex,Eu2.0000Ru1.0000,1.5,-223.5,900.0,1.0,"Thompson, 1975",777.0,,,,Eu2RuH6
1607,Complex,Eu6.0000Mg7.0000,2.4,-25.4,400.0,10000.0,"Kohlmann, 2001",1451.0,,,,Eu6Mg7H26
1608,Complex,Al2.0000Fe1.0000,6.8,-134.2,25.0,1.0,"Schaeffer, 1956",792.0,[AlH4]-,,,Fe(AlH4)2
1609,Complex,B2.0000Fe1.0000,9.4,-45.2,-10.0,1.0,"Schaeffer, 1956",792.0,[BH4]-,,,Fe(BH4)2
1610,Complex,Ga1.0000Al3.0000,7.4,-15.8,35.0,1.0,"Mackay, 1966",754.0,[AlH4]-,,,Ga(AlH4)3
1612,Complex,Al3.0000In1.0000,5.8,-35.2,-40.0,1.0,"Mackay, 1966",754.0,[AlH4]-,,,In(AlH4)3
1613,Complex,Mg1.0000K2.0000,3.8,-75.0,300.0,101.3,"Bertheville, 2001",1452.0,,,,K2MgH4
1617,Complex,Zn1.0000K2.0000,2.7,-28.5,310.0,1.0,"Bortz, 1994",736.0,[ZnH4]2-,,,K2ZnH4
1622,Complex,Zn1.0000K3.0000,2.7,-45.2,360.0,1.0,"Bortz, 1994",737.0,[ZnH4]2-,,,K3ZnH5
1627,Complex,K1.0000B1.0000,7.5,-65.2,190.0,1.0,"Schleshinger, 1953",805.0,[BH4]-,,,KBH4
1628,Complex,Na1.0000K1.0000Re1.0000,3.5,-97.5,100.0,1.0,"Stetson, 1995",723.0,[ReH9]2-,,,KNaReH9
1629,Complex,Al1.0000Na1.2000Li1.8000,3.3,-27.5,220.0,3.0,"Zaluska, 1999",1423.0,,Measured H-content,,Li1.8Na1.2AlH6
1630,Complex,Be1.0000Li2.0000,6.0,-45.3,300.0,2.0,"Zaluska, 2000",1450.0,,Measured H-content,,Li2BeH4
1633,Complex,Be2.0000Li3.0000,8.1,40.0,300.0,2.0,"Zaluska, 2000",1450.0,,Measured H-content,,Li3Be2H5
1634,Complex,Be2.0000Li3.0000,8.1,-24.5,250.0,1.0,"Zaluska, 2001",1434.0,,Measured H-content,,Li3Be2H7
1638,Complex,Os1.0000Li4.0000,2.7,-325.0,25.0,1.0,"Kritikos, 1991",744.0,[OsH6]4-,,,Li4OsH6
1640,Complex,Al1.0000Li1.0000,7.0,-54.2,200.0,1.2,"Zaluski, 1999",1427.0,[AlH4]-,"Measured H-content, heated to 200C",,LiAlH4
1641,Complex,Al1.0000Li1.0000,10.6,-15.3,190.0,1.0,"Sullivan, 1980",721.0,[AlH4]-,,,LiAlH4
1642,Complex,Al1.0000Li1.0000,10.6,61.0,200.0,1.0,"Block, 1965",783.0,[AlH4]-,,,LiAlH4
