Repository: kadkhodaei-research-group/GScarceLLM

# LLM Strategies for the Scarce LLM Dataset
This code has been developed with the support of the NSF DMREF Collaborative Project – DMR-2119308.

## Python Scripts Overview

1. **imputation.py**: Imputes missing values using:
    - ChatGPT-4o-mini
    - KNN

2. **featurization.py**: Featurizes "Substrate" using:
    - Label Encoding
    - text-embedding-3-small
    - LLM proposed substrate descriptors
    - Label encoded graphene layers

3. **discretization.py**: Discretizes data using:
    - Equal-width binning
    - Equal-frequency binning
    - K-means binning
    - Decision tree binning

4. **ml.py**: Trains ML models with the datasets produced.

5.

File: Hydpark_Guide_cleaned.csv (part 3 of 3)
86,A2B,Hf2Rh,0.5,-28.5,450.0,1.23,"Jones, 1980",430.0,,,,Hf2Rh
87,A2B,Ho2Al,1.2,-35.2,450.0,1.0,"Semenenko, 1985",1151.0,,(Amorp),,Ho2Al
88,A2B,Mg1.5Ni1,2.6,29.1,300.0,3.7,"Kuji, 2002",1492.0,,Ball milled,,Mg1.5Ni
89,A2B,Mg1.75Ni1,2.8,26.6,300.0,4.5,"Kuji, 2002",1492.0,,Ball milled,,Mg1.75Ni
1645,Complex,Be1.0000Li1.0000,5.1,-3.45,300.0,2.0,"Zaluska, 2000",1450.0,,Measured H-content,,LiBeH3
1647,Complex,B1.0000Li1.0000,18.5,69.0,25.0,1.2,"Smith, 1963",784.0,[BH4]-,,,LiBH4
1649,Complex,Mg2.0000Ru1.0000Li1.0000,4.3,-53.7,400.0,1.0,"Huang, 1994",728.0,[RuH6]4-,,,LiMg2RuH7
1650,Complex,Sr2.0000Pd1.0000Li1.0000,1.7,-55.2,400.0,1.0,"Yoshida, 1993",735.0,[PdH3]3-,,,LiSr2PdH5
1651,Complex,Al2.0000Mg1.0000,9.3,-28.5,140.0,1.0,"Sullivan, 1980",721.0,[AlH4]-,,,Mg(AlH4)2
1652,Complex,Al2.0000Mg1.0000,9.3,-123.5,140.0,1.0,"Mackay, 1966",754.0,[AlH4]-,,,Mg(AlH4)2
1654,Complex,Mg1.0000B2.0000,14.9,-56.8,320.0,1.0,"Sullivan, 1980",721.0,[BH4]-,,,Mg(BH4)2
1655,Complex,Mg1.0000B2.0000,14.9,-26.4,140.0,1.0,"Wiberg, 1952",787.0,[BH4]-,,,Mg(BH4)2
1656,Mg,Mg51Zn20,3.6,80.9,330.0,8.0,"Bruzzone, 1983",431.0,,,,Mg51Zn20
1658,Mg,Mg5Al4,5.4,-2.8,326.0,7.0,"Reilly, 1976",490.0,,,,Mg5Al4
1684,Mg,Mg6Pd,0.9,80.3,160.0,0.014,"Kume, 1987",576.0,,,,Mg6Pd
1687,Mg,Mg7Zn3,2.5,-22.5,315.0,2.5,"Akiba, 1991",709.0,,,,Mg7Zn3
1688,Mg,CeMg9,4.0,-62.4,349.0,5.0,"Reilly, 1974",491.0,,,,Mg9Ce
1690,Mg,MgAl,3.0,-15.2,352.0,23.0,"Reilly, 1974",491.0,(Beta + Gamma phases),,,MgAl
1691,Mg,Mg1Mn0.19Al0.89,5.0,-37.2,350.0,9.0,"Reilly, 1976",490.0,,,,MgAl.89Mn.19
1697,Mg,Mg1Zr0.21Cu0.3,2.7,-45.8,350.0,12000.0,"Reilly, 1974",491.0,,,,MgCu.3Zr.21
1699,Mg,LaMg,2.6,-36.5,290.0,0.8,"Semenenko, 1981",1498.0,,,,MgLa
1700,Mg,Mg1Mn0.35Ni0.35,3.3,-24.5,349.0,6.5,"Reilly, 1976",490.0,,,,MgMn.35Ni.35 (M)
1701,Mg,MgNi,1.6,-10.5,140.0,0.7,"Han, 1999",1470.0,Amorphous,,Sloping plateau,MgNi
1702,Mg,MgNi,1.75,-45.2,140.0,3.0,"Jiang, 2000",1464.0,Amorphous,,Sloping plateau,MgNi
1703,Mg,MgNi,2.0,40.0,25.0,0.004,"Ikeda, 1998",1466.0,Amorphous,,,MgNi
1704,Mg,Mg1Mn0.5Ni0.5,3.5,-25.3,350.0,1.5,"Reilly, 1974",491.0,,,,MgNi.5Mn.5
1707,Mg,Mg1Co0.03Ni0.86,2.1,-7.5,300.0,0.8,"Tsushio, 1998",1467.0,Amorphous,,,MgNi0.86Co0.03
1710,Mg,Mg1Mn0.03Ni0.86,2.1,-7.8,300.0,1.0,"Tsushio, 1998",1467.0,Amorphous,,,MgNi0.86Mn0.03
1711,Mg,Mg1Co0.2Ni0.8,2.0,-33.5,350.0,1.0,"Ikeda, 1998",1466.0,Amorphous,,,MgNi0.8Co0.2
1713,Mg,Mg1Ti0.29Cu0.39,2.8,-15.2,220.0,1.0,"Reilly, 1974",491.0,,,,MgTi.29Cu.39
1715,Mg,Mg1Ti0.39Cu0.29,3.8,-20.8,350.0,7.0,"Reilly, 1976",490.0,,,,MgTi.39Cu.29 (M)
1716,Mg,Mg1Ti0.39Mn0.23,1.7,-24.3,350.0,1.5,"Reilly, 1974",491.0,,,,MgTi.39Mn.23
1750,Mg,CeMg2,3.1,101.0,216.0,0.1,"Verbetsky, 1989",1155.0,,,,CeMg2
1753,Mg,La0.044Mg0.335Al0.622,1.7,-23.5,350.0,14.5,"Nachman, 1982",700.0,,,,Mg.335Al.622La.044
1754,Mg,La0.044Mg0.345Al0.609,2.1,-25.8,350.0,13.5,"Nachman, 1982",700.0,,,,Mg.345Al.609La.044
1755,Mg,La0.046Mg0.364Al0.591,2.3,-45.2,350.0,12.0,"Nachman, 1982",700.0,,,,Mg.364Al.591La.046
1756,Mg,La0.05Y0.05Mg0.56Al0.34,3.1,-31.2,310.0,2.0,"Nachman, 1982",700.0,,,,Mg.56Al.34La.05Y.05
1757,Mg,La0.1Mg0.56Al0.34,2.1,-15.8,310.0,1.7,"Nachman, 1982",700.0,,,,Mg.56Al.34La.1
1759,Mg,Y0.05Mg0.56Al0.34Ni0.05,2.6,-41.2,310.0,1.5,"Nachman, 1982",700.0,,,,Mg.56Al.34Ni.05Y.05
1760,Mg,Y0.1Mg0.56Al0.34,3.3,-45.2,310.0,2.3,"Nachman, 1982",700.0,,,,Mg.56Al.34Y.1
1761,Mg,Mg1.75Ti0.25Cu0.25Ni0.75,2.0,-41.2,300.0,2.3,"Yuan, 1999",1229.0,,,,Mg1.75Ti.25Ni.75Cu.25
1762,Mg,Mg1.7Al0.3Ni1,2.7,76.2,312.0,4.5,"Biris, 1982",758.0,,,,Mg1.7NiAl.3 (M)
1763,Mg,Mg1.92Al0.08Ni1,3.5,70.5,295.0,4.0,"Hirata, 1983",427.0,,,,Mg1.92NiAl.08
1764,Mg,Mg1.9Al0.1Ni1,0.15,-15.8,250.0,1.0,"Tsushio, 1998",830.0,,,,Mg1.9Al.1Ni
1765,Mg,Mg1.9Al0.1Co0.2Ni0.8,0.15,-15.2,250.0,0.42,"Tsushio, 1998",830.0,,,,Mg1.9Al.1Ni.8Co.2
1766,Mg,Mg1.9Al0.1Cu0.2Ni0.8,0.45,-12.5,250.0,1.7,"Tsushio, 1998",830.0,,,,Mg1.9Al.1Ni.8Cu.2
1767,Mg,Mg1.9Mn0.2Al0.1Ni0.8,0.45,-45.2,250.0,0.95,"Tsushio, 1998",830.0,,,,Mg1.9Al.1Ni.8Mn.2
1768,Mg,Mg1.9Ni1B0.1,0.15,-12.5,250.0,0.9,"Tsushio, 1998",830.0,,,,Mg1.9B.1Ni
1769,Mg,Ca0.1Mg1.9Cu0.2Ni0.8,0.35,-35.2,250.0,1.4,"Tsushio, 1998",830.0,,,,Mg1.9Ca.1Ni.8Cu.2
1770,Mg,Mg1.9Si0.1Ni1,0.15,-48.2,250.0,1.0,"Tsushio, 1998",830.0,,,,Mg1.9Si.1Ni
1771,Mg,Mg1.9Ti0.1Ni1,2.9,62.5,300.0,2.5,"Liang, 1999",1226.0,Nanocrystalline,,,Mg1.9Ti.1Ni
1772,Mg,Mg1.9Ti0.1Mn0.1Ni0.9,3.1,-38.5,250.0,0.8,"Yuan, 2001",1489.0,,,,Mg1.9Ti0.1Ni0.9Mn0.1
1776,Mg,Ba1Mg10.5,5.1,-12.3,350.0,0.0,"Reilly, 1974",491.0,,,,Mg10.5Ba
1777,Mg,Ba1Mg10.8,4.9,-65.4,375.0,12.0,"Reilly, 1976",490.0,,,,Mg10.8Ba (M)
1787,Mg,CeMg11Co,4.3,-50.2,350.0,9.5,"Pezat, 1980",703.0,,,,Mg11CeCo
1791,Mg,CeMg11Ni,4.5,-86.5,700.0,275.0,"Pezat, 1980",703.0,,,,Mg11CeNi
1793,Mg,CeMg11Zn,4.2,-84.5,250.0,1.0,"Pezat, 1980",703.0,,,,Mg11CeZn
1794,Mg,CeMg12,3.8,65.0,341.0,9.0,"Boulet, 1983",704.0,,,,Mg12Ce
1796,Mg,CeMg12,6.0,-25.4,325.0,3.0,"Darriet, 1984",540.0,,,,Mg12Ce
1797,Mg,LaMg12,3.4,-50.2,400.0,0.8,"Pal, 1997",710.0,,,,Mg12La
1798,Mg,LnMg12,5.9,-45.2,325.0,3.0,"Darriet, 1980",433.0,"(Ln = Ce, La, Mm)",,,Mg12Ln
1800,Mg,NdMg12,5.4,-50.2,450.0,1.0,"Semenenko, 1985",1506.0,,,,Mg12Nd
1801,Mg,PrMg12,5.3,0.35,350.0,1.2,"Semenenko, 1985",1506.0,,,,Mg12Pr
1803,Mg,Mg14(TiAl4)3,3.8,73.0,337.0,4.2,"Lupu, 1982",757.0,,,,Mg14Al12Ti3 (M)
1805,Mg,Ca0.2La1.8Mg16Ni1,3.2,-12.5,450.0,101.3,"Khrussanova, 1987",707.0,,,,Mg16La1.8Ca.2Ni
1806,Mg,La2Mg16Ni,3.9,-56.3,350.0,0.0,"Khrussanova, 1982",702.0,,,,Mg16La2Ni
1807,Mg,Mg17(TiAl5)2,4.1,-17.8,304.0,2.0,"Lupu, 1982",757.0,,,,Mg17Al10Ti2 (M)
1808,Mg,Mg17TiAl11,4.7,-45.2,304.0,2.2,"Lupu, 1982",757.0,,,,Mg17Al11Ti (M)
1809,Mg,Mg17Al12,3.3,-35.2,350.0,1013.0,"Reilly, 1974",491.0,(Gamma phase),,,Mg17Al12
1811,Mg,Mg17(TiAl3)3,4.6,-75.0,337.0,4.2,"Lupu, 1982",757.0,,,,Mg17Al9Ti3 (M)
1812,Mg,Ba2Mg17,3.9,-167.0,352.0,7.0,"Reilly, 1974",491.0,,,,Mg17Ba2 (M)
1813,Mg,Ce2Mg17,5.1,-42.5,250.0,1.0,"Semenenko, 1984",1502.0,,,,Mg17Ce2
1816,Mg,La2Mg17,1.7,-43.2,265.0,1.0,"Slattery, 1995",433.0,,,,Mg17La2
1817,Mg,La2Mg17,1.7,-21.5,100.0,4.0,"Yajima, 1977",188.0,,,,Mg17La2
1819,Mg,La2Mg17,4.9,-64.5,290.0,0.8,"Semenenko, 1981",1498.0,,,Sloping plateau,Mg17La2
1834,Mg,Mg2.23Ni1,3.9,67.3,323.0,4.9,"Friedlmeier, 1997",714.0,,,,Mg2.23Ni (M)
1835,Mg,Mg2.42Ni1,3.9,63.1,301.0,3.2,"Post, 1984",718.0,,,,Mg2.42Ni (M)
1842,Mg,Mg2Al3,1.9,-46.2,350.0,14.0,"Nachman, 1982",700.0,,,,Mg2Al3
1843,Mg,Mg2Al3,2.3,-85.2,326.0,10.0,"Reilly, 1976",490.0,(Beta phase),,,Mg2Al3
1845,Mg,Mg2Al3,2.6,63.2,335.0,11.0,"Mintz, 1980",698.0,,,,Mg2Al3 (M)
1846,Mg,Li0.28Mg2Al1,3.8,-15.6,352.0,15.0,"Reilly, 1976",490.0,,,,Mg2AlLi.28
1851,Mg,CeMg2,3.6,-57.2,350.0,0.0,"Gingl, 1997",650.0,,,,Mg2Ce
1853,Mg,Mg2Co,4.5,76.0,450.0,16.0,"Reiser, 2000",1463.0,Mg2Co not stable without H,,,Mg2Co
1854,Mg,Mg2Co,4.2,108.0,418.0,5.7,"Yoshida, 1993",594.0,(Mg2Co phase not stable without H),,,Mg2Co (M)
1855,Mg,Mg2Cu,2.6,-16.2,250.0,1.0,"Verbetsky, 1984",1501.0,,,,Mg2Cu
1858,Mg,La0.05Mg0.59Al0.36,3.0,-15.8,310.0,1.9,"Nachman, 1982",700.0,,,,Mg.59Al.36La.05
1859,Mg,Li0.05Mg0.59Al0.36,1.8,-15.2,310.0,0.7,"Nachman, 1982",700.0,,,,Mg.59Al.36Li.05
1860,Mg,Mg0.59Al0.36Ni0.05,3.4,-20.3,310.0,1.8,"Nachman, 1982",700.0,,,,Mg.59Al.36Ni.05
1861,Mg,Mg0.59Al0.36Si0.05,0.6,-84.5,310.0,0.4,"Nachman, 1982",700.0,,,,Mg.59Al.36Si.05
1862,Mg,Mg0.59Al0.36Sn0.05,0.5,-45.2,310.0,0.5,"Nachman, 1982",700.0,,,,Mg.59Al.36Sn.05
1863,Mg,Y0.05Mg0.59Al0.36,2.0,-15.8,310.0,2.2,"Nachman, 1982",700.0,,,,Mg.59Al.36Y.05
1864,Mg,Mg0.62Al0.38,2.3,-12.5,310.0,1.4,"Nachman, 1982",700.0,,,,Mg.62Al.38
1865,Mg,Li0.2Mg0.675Si0.125,1.6,-15.2,310.0,0.4,"Nachman, 1982",700.0,,,,Mg.675Li.2Si.125
1866,Mg,Li0.11Mg0.67Cu0.06Ni0.11Sn0.06,1.7,-12.5,310.0,2.0,"Nachman, 1982",700.0,,,,Mg.67Li.11Ni.11Sn.06Cu.06
1867,Mg,Mg0.6Al0.4,1.0,-15.2,310.0,0.7,"Nachman, 1982",700.0,,,,Mg.6Al.4
1868,Mg,Li0.1Mg0.725Zn0.025Cu0.025Ni0.1Sn0.025,1.4,-180.0,310.0,1.8,"Nachman, 1982",700.0,,,,Mg.725Li.1Ni.1Sn.025Zn.025Cu.025
1869,Mg,Li0.1Mg0.725Cu0.025Ni0.1Sn0.05,1.5,-15.8,310.0,2.0,"Nachman, 1982",700.0,,,,Mg.725Li.1Ni.1Sn.05Cu.025
1870,Mg,Li0.28Mg0.72,5.5,-10.5,350.0,1.5,"Huot, 1998",843.0,,,,Mg.72Li.28
1871,Mg,Li0.1Mg0.75Cu0.05Ni0.05Sn0.05,1.3,-15.2,310.0,1.5,"Nachman, 1982",700.0,,,,Mg.75Li.1Ni.05Sn.05Cu.05
1872,Mg,Li0.1Mg0.75Cu0.05Ni0.1,1.9,-20.5,310.0,1.6,"Nachman, 1982",700.0,,,,Mg.75Li.1Ni.1Cu.05
1873,Mg,Li0.1Mg0.75Ni0.1Sn0.05,1.9,-25.4,310.0,1.8,"Nachman, 1982",700.0,,,,Mg.75Li.1Ni.1Sn.05
1874,Mg,Li0.1Mg0.75Zn0.05Ni0.1,1.0,-50.3,250.0,1.0,"Nachman, 1982",700.0,,,,Mg.75Li.1Ni.1Zn.05
1875,Mg,Mg0.75Zn0.1Ni0.05,3.0,-32.5,299.0,1.4,"Rohy, 1978",90.0,,,,Mg.75Zn.1Ni.05
1876,Mg,Li0.1Mg0.7Cu0.1Ni0.1,1.6,-20.5,310.0,1.0,"Nachman, 1982",700.0,,,,Mg.7Li.1Ni.1Cu.1
1877,Mg,Li0.1Mg0.7Zn0.05Ni0.1Sn0.05,1.5,-12.5,310.0,2.0,"Nachman, 1982",700.0,,,,Mg.7Li.1Ni.1Sn.05Zn.05
1878,Mg,Li0.1Mg0.7Ni0.1Sn0.1,2.3,-10.5,310.0,2.4,"Nachman, 1982",700.0,,,,Mg.7Li.1Ni.1Sn.1
1880,Mg,Li0.2Mg0.7Cu0.1,0.7,-12.5,310.0,0.5,"Nachman, 1982",700.0,,,,Mg.7Li.2Cu.1
1881,Mg,Li0.2Mg0.7Sn0.1,0.6,-10.2,310.0,0.5,"Nachman, 1982",700.0,,,,Mg.7Li.2Sn.1
1882,Mg,Li0.2Mg0.7Zn0.1,1.1,-25.4,310.0,0.6,"Nachman, 1982",700.0,,,,Mg.7Li.2Zn.1
1883,Mg,Mg0.8275Zn0.045Cu0.0775Ni0.05,3.8,-4.2,299.0,1.6,"Rohy, 1978",90.0,,,,Mg.8275Ni.05Cu.0775Zn.045
1885,Mg,Y0.005Mg0.845Cu0.1Ni0.05,2.9,-30.5,299.0,1.5,"Rohy, 1978",90.0,,,,Mg.845Ni.05Cu.1Y.005
1888,Mg,Mg0.85Cu0.1Ni0.05,3.1,-22.5,299.0,1.6,"Rohy, 1978",90.0,,,,Mg.85Cu.1Ni.05
1889,Mg,Mg0.85Cu0.1Ni0.05Sn0.02,2.3,-15.7,299.0,1.6,"Rohy, 1978",90.0,,,,Mg.85Cu.1Ni.05Sn.02
1890,Mg,Li0.05Mg0.85Cu0.1,0.5,-15.2,310.0,0.4,"Nachman, 1982",700.0,,,,Mg.85Li.05Cu.1
1891,Mg,Li0.05Mg0.85Ni0.1,1.4,-45.2,310.0,1.0,"Nachman, 1982",700.0,,,,Mg.85Li.05Ni.1
1892,Mg,Li0.05Mg0.85Sn0.1,0.8,-20.2,310.0,0.5,"Nachman, 1982",700.0,,,,Mg.85Li.05Sn.1
1893,Mg,Li0.05Mg0.85Zn0.1,0.6,-14.2,310.0,0.3,"Nachman, 1982",700.0,,,,Mg.85Li.05Zn.1
1894,Mg,Mg0.8Al0.1Cu0.1,1.5,-12.5,310.0,1.6,"Nachman, 1982",700.0,,,,Mg.8Al.1Cu.1
1895,Mg,La0.1Mg0.8Al0.1,4.2,-45.3,310.0,2.1,"Nachman, 1982",700.0,,,,Mg.8Al.1La.1
1896,Mg,Y0.1Mg0.8Al0.1,4.1,-12.5,310.0,1.6,"Nachman, 1982",700.0,,,,Mg.8Al.1Y.1
1897,Mg,Li0.05Mg0.8Cu0.05Ni0.1,1.1,-14.2,310.0,0.9,"Nachman, 1982",700.0,,,,Mg.8Li.05Ni.1Cu.05
1898,Mg,Li0.05Mg0.8Ni0.1Sn0.05,2.5,-21.5,310.0,2.0,"Nachman, 1982",700.0,,,,Mg.8Li.05Ni.1Sn.05
1899,Mg,Li0.05Mg0.8Zn0.05Ni0.1,1.6,-12.5,310.0,1.8,"Nachman, 1982",700.0,,,,Mg.8Li.05Ni.1Zn.05
1900,Mg,Li0.1Mg0.8Cu0.1,0.9,-15.2,310.0,0.6,"Nachman, 1982",700.0,,,,Mg.8Li.1Cu.1
1901,Mg,Li0.1Mg0.8Ni0.1,2.0,-35.2,310.0,1.2,"Nachman, 1982",700.0,,,,Mg.8Li.1Ni.1
1902,Mg,Li0.1Mg0.8Si0.1,1.3,-47.2,310.0,0.8,"Nachman, 1982",700.0,,,,Mg.8Li.1Si.1
1903,Mg,Li0.1Mg0.8Sn0.1,1.7,-15.2,310.0,0.8,"Nachman, 1982",700.0,,,,Mg.8Li.1Sn.1
1904,Mg,Li0.1Mg0.8Zn0.1,1.6,-4.5,310.0,0.6,"Nachman, 1982",700.0,,,,Mg.8Li.1Zn.1
1905,Mg,Mg0.9Sc0.1,6.2,79.5,375.0,8.0,"Ogawa, 1982",705.0,,,,Mg.9Sc.1
1907,Mg,Mg0.58Al0.42,2.5,-24.5,350.0,10.0,"Bouaricha, 2000",1482.0,,Ball milled,,Mg0.58Al0.42
1908,Mg,Mg0.5Al0.5,3.4,-38.2,280.0,3.0,"Zaluska, 2001",1434.0,,Nanocrystalline,,Mg0.5Al0.5
1913,Mg,La0.125Mg0.708Al0.167,4.2,67.0,300.0,4.5,"Semenenko, 1986",1507.0,,,Sloping plateau,Mg0.708La0.125Al0.167
1914,Mg,Nd0.05Mg0.7Ni0.25,3.4,69.0,300.0,3.0,"Tanaka, 1999",1479.0,,Melt spun,,Mg0.70Ni0.25Nd0.05
1916,Mg,Mg0.75Al0.25,3.5,-21.5,350.0,6.0,"Bouaricha, 2000",1482.0,,Ball milled,,Mg0.75Al0.25
1918,Mg,Ca0.166Ce0.037Mg0.797,4.6,-22.5,420.0,0.0,"Semenenko, 1984",1502.0,,,,Mg0.797Ca0.166Ce0.037
1919,Mg,La0.1Mg0.8Al0.1,4.8,76.0,302.0,5.5,"Semenenko, 1986",1507.0,,,Sloping plateau,Mg0.80La0.10Al0.10
1920,Mg,Nd0.05Mg0.8Ni0.15,4.9,76.0,300.0,1.6,"Tanaka, 1999",1479.0,,Melt spun,,Mg0.80Ni0.15Nd0.05
1921,Mg,La0.1Mg0.85Al0.05,6.2,77.0,300.0,4.5,"Semenenko, 1986",1507.0,,,Sloping plateau,Mg0.85La0.10Al0.05
1924,Mg,Mg0.87Ni0.13,5.7,-23.5,325.0,3.0,"Friedlmeier, 1999",1475.0,,Melt spun,,Mg0.87Ni0.13 (M)
1927,Mg,La0.075Mg0.9Al0.025,5.1,68.0,308.0,5.0,"Semenenko, 1986",1507.0,,,Sloping plateau,Mg0.90La0.075Al0.025
1928,Mg,Ca0.063Ce0.02Mg0.917,5.7,-15.2,350.0,750.0,"Semenenko, 1984",1502.0,,,,Mg0.917Ca0.063Ce0.020
1931,Mg,Ca0.031Ce0.019Mg0.95,5.5,-45.3,300.0,101.3,"Semenenko, 1984",1502.0,,,,Mg0.950Ca0.031Ce0.019
1932,Mg,Ca0.013Ce0.019Mg0.968,4.9,-71.5,400.0,1.0,"Semenenko, 1984",1502.0,,,,Mg0.968Ca0.013Ce0.019
1940,Mg,Mg1.5Ni1,2.6,29.1,300.0,3.7,"Kuji, 2002",1492.0,,Ball milled,,Mg1.5Ni
1942,Mg,Mg1.75Ni1,2.8,26.6,300.0,4.5,"Kuji, 2002",1492.0,,Ball milled,,Mg1.75Ni
1944,Mg,Mg2Cu,2.6,72.9,295.0,6.0,"Reilly, 1967",87.0,,,,Mg2Cu
1945,Mg,Mg2Al0.125Cu1,2.8,63.0,330.0,11.0,"Biris, 1982",716.0,,,,Mg2CuAl.125 (M)
1946,Mg,Mg2Al0.25Cu1,3.0,72.0,330.0,3.0,"Biris, 1982",716.0,,,,Mg2CuAl.25 (M)
1947,Mg,Mg2Al0.375Cu1,3.2,76.0,330.0,3.0,"Biris, 1982",716.0,,,,Mg2CuAl.375 (M)
1949,Mg,Mg2Fe,5.5,79.2,450.0,28.0,"Reiser, 1998",1159.0,(Mg2Fe phase not stable without H),,,Mg2Fe
1950,Mg,Mg2Fe,5.5,77.2,450.0,25.0,"Reiser, 2000",1463.0,Mg2Fe not stable without H,,,Mg2Fe
1953,Mg,Mg2Ni,3.1,-41.2,300.0,1.0,"Dehouche, 1998",854.0,Nanocrystalline,,,Mg2Ni
1954,Mg,Mg2Ni,3.1,31.3,300.0,3.7,"Kuji, 2002",1492.0,,Ball milled,,Mg2Ni
1955,Mg,Mg2Ni,3.2,61.0,250.0,1.1,"Yang, 2002",1493.0,,Ball milling + diffusion synthesis,,Mg2Ni
1956,Mg,Mg2Ni,3.3,67.0,300.0,2.2,"Liang, 1999",1226.0,Nanocrystalline,,,Mg2Ni
1957,Mg,Mg2Ni,3.3,65.9,300.0,3.2,"Sun, 1999",1228.0,Solid-state synthesized,,,Mg2Ni
1958,Mg,Mg2Ni,3.3,63.2,300.0,3.1,"Song, 1998",1224.0,,,,Mg2Ni
1959,Mg,Mg2Ni,3.5,64.4,180.0,0.07,"Guthrie, 1998",863.0,Vapor synthesized,,,Mg2Ni
1960,Mg,Mg2Ni,3.5,64.4,180.0,0.09,"Guthrie, 1998",863.0,Vapor synthesized,,,Mg2Ni
1961,Mg,Mg2Ni,3.5,68.6,180.0,0.05,"Guthrie, 1998",863.0,Melted,,,Mg2Ni
1962,Mg,Mg2Ni,0.88,-49.8,250.0,1.1,"Tsushio, 1998",830.0,,,,Mg2Ni
1963,Mg,Mg2Ni,3.6,64.5,299.0,3.2,"Reilly, 1968",88.0,,,,Mg2Ni
1964,Mg,Mg2Ni,3.6,64.6,300.0,2.5,"Lutz, 1977",420.0,(Dynamic PCT),,,Mg2Ni
1966,Mg,Mg2Ni,3.6,68.8,180.0,0.06,"Guthrie, 1998",863.0,Melted,,,Mg2Ni
1967,Mg,Mg2Ni,3.6,71.3,300.0,2.6,"Li, 2000",1236.0,Hydriding combustion synthesis,,,Mg2Ni
1968,Mg,Mg2Ni,3.7,62.2,450.0,57.0,"Reiser, 2000",1463.0,,,,Mg2Ni
1970,Mg,Mg2Ni,5.2,-10.5,350.0,1.0,"Chen, 2000",1234.0,,,,Mg2Ni
1972,Mg,Mg2Fe0.37Ni0.63,3.7,82.0,320.0,1.7,"Lupu, 1983",717.0,,,,Mg2Ni.63Fe.37 (M)
1973,Mg,Mg2Al0.25Ni0.75,3.5,90.0,327.0,2.0,"Biris, 1982",758.0,,,,Mg2Ni.75Al.25 (M)
1974,Mg,Mg2Co0.25Ni0.75,3.1,68.0,297.0,1.0,"Selvam, 1988",712.0,(Cal),,,Mg2Ni.75Co.25
1975,Mg,Mg2Co0.25Ni0.75,3.1,64.5,279.0,1.0,"Darnaudery, 1983",418.0,,,,Mg2Ni.75Co.25
1976,Mg,Mg2Co25Ni0.75,3.4,-28.5,300.0,1.0,"Yang, 2000",1233.0,,,,Mg2Ni.75Co25
1977,Mg,Mg2Cr0.25Ni0.75,3.0,59.9,248.0,1.0,"Darnaudery, 1983",418.0,,,,Mg2Ni.75Cr.25
1978,Mg,Mg2Cu0.25Ni0.75,7.5,53.2,227.0,1.0,"Darnaudery, 1983",418.0,,,,Mg2Ni.75Cu.25
1979,Mg,Mg2Fe0.25Ni0.75,2.8,63.2,253.0,1.0,"Darnaudery, 1983",418.0,,,,Mg2Ni.75Fe.25
1980,Mg,Mg2Fe0.25Ni0.75,2.9,66.0,285.0,1.0,"Selvam, 1988",712.0,,,,Mg2Ni.75Fe.25
1981,Mg,Mg2Fe0.25Ni0.75,3.3,65.2,300.0,1.9,"Yuan, 1997",828.0,,,,Mg2Ni.75Fe.25 (M)
1982,Mg,Mg2Fe0.25Ni0.75,3.6,86.0,312.0,2.0,"Lupu, 1983",717.0,,,,Mg2Ni.75Fe.25 (M)
1983,Mg,Mg2V0.25Ni0.75,2.9,62.4,250.0,1.0,"Darnaudery, 1983",418.0,,,,Mg2Ni.75V.25
1984,Mg,Mg2Zn0.25Ni0.75,3.1,66.0,283.0,1.0,"Selvam, 1988",712.0,,,,Mg2Ni.75Zn.25
1985,Mg,Mg2Zn0.25Ni0.75,3.3,61.5,246.0,1.0,"Darnaudery, 1983",418.0,,,,Mg2Ni.75Zn.25
1986,Mg,Mg2Al0.15Ni0.85,3.4,84.0,327.0,3.0,"Biris, 1982",758.0,,,,Mg2Ni.85Al.15 (M)
1988,Mg,Mg2Co0.25Ni0.75,3.2,61.0,250.0,0.5,"Yang, 2002",1493.0,,Ball milling + diffusion synthesis,Sloping plateau,Mg2Ni0.75Co0.25
1989,Mg,Mg2Cr0.25Ni0.75,3.2,61.0,250.0,0.9,"Yang, 2002",1493.0,,Ball milling + diffusion synthesis,,Mg2Ni0.75Cr0.25
1990,Mg,Mg2Cu0.25Ni0.75,3.2,59.0,250.0,1.2,"Yang, 2002",1493.0,,Ball milling + diffusion synthesis,,Mg2Ni0.75Cu0.25
1991,Mg,Mg2Fe0.25Ni0.75,3.2,60.0,250.0,1.0,"Yang, 2002",1493.0,,Ball milling + diffusion synthesis,,Mg2Ni0.75Fe0.25
1992,Mg,Mg2Mn0.25Ni0.75,3.2,58.0,250.0,1.0,"Yang, 2002",1493.0,,Ball milling + diffusion synthesis,,Mg2Ni0.75Mn0.25
1993,Mg,Mg2Ti0.25Ni0.75,3.2,56.0,250.0,1.2,"Yang, 2002",1493.0,,Ball milling + diffusion synthesis,,Mg2Ni0.75Ti0.25
1994,Mg,Mg2Ti0.25Ni0.75,3.2,59.0,250.0,1.3,"Yang, 2002",1493.0,,Ball milling + diffusion synthesis,,Mg2Ni0.75Ti0.25
1995,Mg,Mg2Zr0.3Ni0.7,3.5,59.8,340.0,10.0,"Zhang, 1998",1465.0,,,,Mg2Ni0.7Zr0.3
2005,Mg,SmMg2,1.5,-14.5,350.0,1.2,"Shaltiel, 1978",66.0,,,,Mg2Sm
2011,Mg,LaMg3,3.9,-42.1,290.0,1.4,"Semenenko, 1981",1498.0,,,,Mg3La
2012,Mg,SmMg3,0.9,-65.4,350.0,1.0,"Yamanaka, 1975",73.0,,,,Mg3Sm
2015,Mg,Mg4Al5,2.2,0.52,301.0,12.0,"Reilly, 1974",491.0,(Epsilon phase),,,Mg4Al5
2017,Mg,LaMg4,4.3,-234.5,315.0,2.5,"Semenenko, 1981",1498.0,,,Sloping plateau,Mg4La
2029,MIC,Ce2Ni7,0.6,-55.2,50.0,0.2,"van Essen, 1980",355.0,,,,Ce2Ni7
2034,MIC,Ce3Ni,1.7,-44.5,420.0,1.0,"van Mal, 1976",360.0,,,,Ce3Ni
2035,MIC,Ce3Ni,1.9,-15.8,30.0,0.001,"Au, 1994",599.0,,,,Ce3Ni
2037,MIC,Ce5(FeB3)2,0.9,-180.5,250.0,1.0,"Yartys, 1997",837.0,,,,Ce5Fe2B6
2039,MIC,Ce6Si3Ni2,1.0,-32.5,250.0,120.0,"Lushnikov, 1999",1309.0,,,,Ce6Ni2Si3
2040,MIC,Ce6Si3Ni2,1.0,-14.5,470.0,1.0,"Morozkin, 2000",1320.0,,,,Ce6Ni2Si3
2041,MIC,Ce6Si3Ni2,10.0,-122.5,450.0,1013.0,"Morozkin, 1999",1336.0,,,,Ce6Ni2Si3
2044,MIC,CeCo3,1.3,-16.2,50.0,0.2,"van Essen, 1980",355.0,,,,CeCo3
2045,MIC,CeCo3,1.6,38.1,50.0,0.2,"Burnasheva, 1977",543.0,,,,CeCo3
2047,MIC,CeCo3,1.0,38.1,79.0,0.3,"Tauber, 1976",529.0,,,,CeCo3 (M)
2050,MIC,CeMg12,6.0,-45.2,325.0,3.0,"Darriet, 1984",540.0,,,,CeMg12
2051,MIC,CeMg9,4.0,-45.2,349.0,5.0,"Reilly, 1974",491.0,,,,CeMg9
2052,MIC,Ce1Mn0.8Ni2.2,1.7,-27.5,450.0,1.2,"Verbetsky, 1996",636.0,,,,CeNi2.2Mn.8
2054,MIC,CeNi3,0.9,-15.2,50.0,0.09,"van Essen, 1980",355.0,,,,CeNi3
2056,MIC,CeNi3,1.8,-49.2,150.0,5.0,"Verbetsky, 1996",636.0,,,,CeNi3
2058,MIC,CeAlPt,0.3,24.0,22.0,1.2,"Bobet, 2002",1348.0,,,,CePtAl
2059,MIC,Dy2Co7,1.1,35.8,50.0,2.0,"Goudy, 1976",186.0,,,,Dy2Co7 (M)
2060,MIC,Dy2Co7,1.1,34.2,50.0,2.0,"Ming, 1999",1300.0,,,,Dy2Co7 (M)
2063,MIC,DyCo3,1.3,42.0,100.0,3.0,"Wallace, 1980",439.0,,,,DyCo3
2065,MIC,DyCo3,1.4,42.7,50.0,0.3,"Burnasheva, 1977",543.0,,,,DyCo3
2067,MIC,DyFe3,1.0,47.1,150.0,0.4,"Goudy, 1976",186.0,,,,DyFe3
2070,MIC,Er2Co7,1.3,29.6,50.0,8.0,"Goudy, 1976",186.0,,,,Er2Co7 (M)
2072,MIC,Er2Fe17,0.3,-65.4,300.0,1.0,"Fruchart, 1995",618.0,,,,Er2Fe17
2073,MIC,Er3Al2,0.3,-25.8,350.0,1.0,"Semenenko, 1985",1151.0,,,,Er3Al2
2076,MIC,Er6Fe23,0.8,19.0,0.0,2.0,"Smith, 1983",612.0,,,,Er6Fe23
2077,MIC,Er6Fe23,0.6,-55.2,0.0,0.01,"Boltich, 1981",544.0,,,,Er6Fe23 (M)
2078,MIC,Er6Mn23,0.5,32.3,25.0,101.3,"Smith, 1987",692.0,,,,Er6Mn23 (M)
2079,MIC,ErCo3,1.2,38.0,100.0,10.0,"Wallace, 1980",439.0,,,,ErCo3
2081,MIC,ErCo3,1.2,-77.2,120.0,1.0,"Shilov, 1981",530.0,,,,ErCo3
2082,MIC,ErCo3,1.3,39.8,50.0,0.2,"Burnasheva, 1977",543.0,,,,ErCo3
2084,MIC,ErFe3,0.8,42.9,150.0,1.15,"Goudy, 1976",186.0,,,,ErFe3
2085,MIC,ErNi3,1.0,-15.3,25.0,1.3,"Goudy, 1976",186.0,,,,ErNi3
2086,MIC,ErNi3,1.5,23.8,-40.0,1.2,"Verbetsky, 1996",636.0,,,,ErNi3
2088,MIC,Gd2Co7,0.9,40.0,100.0,6.0,"Goudy, 1976",186.0,,,,Gd2Co7 (M)
2089,MIC,Gd2Fe17,0.3,-27.5,350.0,1.0,"Fruchart, 1995",618.0,,,,Gd2Fe17
2090,MIC,GdSe2,0.8,-124.7,450.0,45.0,"Beck, 1962",45.0,,,,Gd2Se4
2091,MIC,Gd3TaFe28,0.3,-125.4,1400.0,0.0,"Skolozdra, 2000",1311.0,,,,Gd3Fe28Ta
2093,MIC,Gd3(AlNi3)2,1.0,33.6,300.0,5.6,"Pechev, 1997",839.0,,,,Gd3Ni6Al2
2095,MIC,GdCo3,1.4,-34.2,400.0,1.0,"Burnasheva, 1977",542.0,,,,GdCo3
2096,MIC,GdCo3,1.3,42.6,20.0,0.015,"Kierstead, 1981",444.0,,,,GdCo3 (M)
2097,MIC,GdCo3,1.4,45.0,150.0,3.0,"Wallace, 1980",439.0,,,,GdCo3 (M)
2102,MIC,GdFe3,1.0,50.4,150.0,0.18,"Goudy, 1976",186.0,,,,GdFe3
2105,MIC,Ho2Co7,1.1,36.7,50.0,5.0,"Goudy, 1976",186.0,,,,Ho2Co7 (M)
2106,MIC,Ho2Fe17,0.3,-104.2,23.0,1013.0,"Fruchart, 1997",656.0,,,,Ho2Fe17
2113,MIC,Ho6Fe23,0.8,24.3,0.0,0.3,"Smith, 1983",612.0,,,,Ho6Fe23
2116,MIC,HoCo3,1.2,36.0,100.0,6.0,"Wallace, 1980",439.0,,,,HoCo3
2123,MIC,HoFe3,1.0,44.6,150.0,0.63,"Goudy, 1976",186.0,,,,HoFe3
2124,MIC,Ca0.5La0.5Ni3,1.6,43.5,20.0,0.6,"Chen, 2000",1316.0,,,,La.5Ca.5Ni3
2125,MIC,Ca1.5La0.5Mg1Ni9,1.9,35.4,20.0,0.7,"Chen, 2000",1316.0,,,,La.5Ca1.5MgNi9 (M)
2127,MIC,Ca0.2La1.8Mg17,3.3,-47.8,450.0,101.3,"Khrussanova, 1985",436.0,,,,La1.8Ca.2Mg17
2130,MIC,La15Si9Ni8,1.1,-109.0,420.0,1013.0,"Morozkin, 2000",1320.0,,,,La15Ni8Si9
2131,MIC,La2.4Er3.8Ga3Co11,1.0,-45.2,30.0,0.04,"Pourarian, 1996",1170.0,,,absorption?,La2.4Er3.8Co11Ga3
2132,MIC,La2.4Er3.8Ga3Co2Ni9,1.0,-37.5,30.0,0.08,"Pourarian, 1996",1170.0,,,,La2.4Er3.8Co2Ni9Ga3
2133,MIC,La2.4Er3.8Ga3Co4Ni7,1.0,-64.5,30.0,0.05,"Pourarian, 1996",1170.0,,,absorption?,La2.4Er3.8Co4Ni7Ga3
2135,MIC,La2Co3,1.1,-75.6,350.0,1.0,"Guidotti, 1977",105.0,,,,La2Co3
2137,MIC,La2Mg17,1.7,-65.2,265.0,1.0,"Slattery, 1995",433.0,,,,La2Mg17
2138,MIC,La2Mg17,1.7,-78.5,100.0,4.0,"Yajima, 1977",188.0,,,,La2Mg17
2144,MIC,La2Ni3,1.0,-45.2,420.0,0.0,"van Mal, 1976",360.0,,,,La2Ni3
2146,MIC,La2Ni7,1.4,-10.5,50.0,3.0,"Osterreicher, 1976",524.0,,,,La2Ni7
2148,MIC,La2SiNi,1.1,-35.2,350.0,35.2,"Lushnikov, 1999",1309.0,,,,La2NiSi
2149,MIC,La3Al,1.2,-10.8,350.0,1.0,"Beck, 1962",45.0,,,,La3Al
2150,MIC,La3Ni,1.8,-20.5,250.0,0.0,"Mikheeva, 1978",535.0,,,,La3Ni
2152,MIC,La3Ni,1.9,-25.6,30.0,0.001,"Au, 1994",599.0,,,,La3Ni
2154,MIC,La5Mg2Ni23,1.5,-45.8,60.0,0.4,"Kohno, 2000",1321.0,,,,La5Mg2Ni23
2155,MIC,La6Si3Ni2,1.2,-45.2,350.0,101.3,"Lushnikov, 1999",1309.0,,,,La6Ni2Si3
2156,MIC,La6Si3Ni2,1.2,-15.2,450.0,1.0,"Morozkin, 2000",1320.0,,,,La6Ni2Si3
2157,MIC,La7Ni3,1.7,152.0,400.0,1.0,"Busch, 1978",189.0,,,,La7Ni3
2159,MIC,Ca1La1Mg1Al0.3Ni6,1.9,30.0,20.0,0.4,"Chen, 2000",1295.0,,,Sloping plateau,LaCaMgNi6Al.3
2160,MIC,CaLaMg(AlNi2)3,1.8,30.0,20.0,0.4,"Chen, 2000",1316.0,,,Sloping plateau,LaCaMgNi6Al3
2161,MIC,Ca1La1Mg1Mn0.3Ni6,1.8,32.3,20.0,1.0,"Chen, 2000",1295.0,,,,LaCaMgNi6Mn.3
2162,MIC,CaLaMg(MnNi2)3,1.8,32.3,20.0,1.3,"Chen, 2000",1316.0,,,,LaCaMgNi6Mn3
2163,MIC,CaLaMgNi9,1.8,33.0,20.0,2.5,"Chen, 2000",1295.0,,,,LaCaMgNi9
2164,MIC,CaLaMgNi9,1.8,33.0,20.0,2.5,"Chen, 2000",1316.0,,,,LaCaMgNi9
2168,MIC,La(MgCu)2,2.4,64.2,170.0,0.4,"Kadir, 1999",1305.0,,,,LaMg2Cu2
2169,MIC,LaMg2Ni9,0.33,-72.5,30.0,3.0,"Kadir, 2000",1314.0,,,,LaMg2Ni9
2170,MIC,LaNi3,1.2,-45.8,300.0,1.5,"Guidotti, 1977",105.0,,,,LaNi3
2173,MIC,LaNi3,1.7,-25.4,450.0,1.2,"Mikheeva, 1978",535.0,,,,LaNi3
2176,MIC,LnMg12,5.9,-23.5,325.0,3.0,"Darriet, 1980",433.0,"(Ln = Ce, La, Mm)",,,LnMg12
2178,MIC,Lu6Fe23,0.6,39.7,0.0,2.0,"Smith, 1983",612.0,,,,Lu6Fe23
2179,MIC,LuCo3,1.0,32.0,20.0,5.9,"Kierstead, 1984",571.0,,,,LuCo3 (M)
2181,MIC,Mg2Al3,2.3,-129.5,326.0,10.0,"Reilly, 1976",490.0,,,,Mg2Al3
2182,MIC,Li0.28Mg2Al1,3.8,-12.5,352.0,15.0,"Reilly, 1976",490.0,,,,Mg2AlLi.28
2184,MIC,Mg4Al5,2.2,-12.5,301.0,12.0,"Reilly, 1974",491.0,,,,Mg4Al5
2185,MIC,Mg51Zn20,3.6,80.9,330.0,8.0,"Bruzzone, 1983",431.0,,,,Mg51Zn20
2186,MIC,Mg5Al4,5.4,-51.2,326.0,7.0,"Reilly, 1976",490.0,,,,Mg5Al4
2187,MIC,Mg6Pd,0.9,80.3,160.0,0.014,"Kume, 1987",576.0,,,,Mg6Pd
2188,MIC,MgAl,3.0,-6.8,352.0,23.0,"Reilly, 1974",491.0,,,,MgAl
2189,MIC,Mg1Mn0.19Al0.89,5.0,-44.5,350.0,9.0,"Reilly, 1976",490.0,,,,MgAl.89Mn.19
2196,MIC,Nb3.16Al0.84,0.8,-50.0,300.0,1.2,"Andersson, 2000",1318.0,,Deuterium,,Nb3(Al.84Nb.16)
2197,MIC,Nb3Al,0.6,-22.5,350.0,1.0,"Li, 1995",435.0,,,,Nb3Al
2199,MIC,Nb51.5Ni48.5,0.1,-14.2,300.0,1.0,"Joubert, 2001",1331.0,Mu phase,Not saturated?,No plateau,Nb51.5Ni48.5
2201,MIC,Nd2Co7,1.2,56.7,125.0,0.9,"Goudy, 1976",186.0,,,,Nd2Co7 (M)
2207,MIC,Nd2Fe17,0.3,-45.2,23.0,1.0,"Fruchart, 1997",656.0,,,,Nd2Fe17
2208,MIC,Nd2Fe17,0.3,-38.5,350.0,101.3,"Isnard, 1997",838.0,,,,Nd2Fe17
2210,MIC,Nd3Ni,1.9,-45.6,30.0,0.001,"Au, 1994",599.0,,,,Nd3Ni
2217,MIC,NdCo3,1.3,54.5,20.0,0.29,"Kierstead, 1981",444.0,,,,NdCo3 (M)
2220,MIC,P0.8Pd3,0.04,-92.5,250.0,1.2,"Udovic, 2002",1349.0,,,,Pd3P.8
2221,MIC,Si2Pd9,0.03,-45.2,350.0,1.0,"Udovic, 2002",1349.0,,,,Pd9Si2
2222,MIC,Pr2.5Mg0.5Ni1,2.4,-25.3,30.0,50.0,"Au, 1994",599.0,,,,Pr2.5Mg.5Ni
2223,MIC,Pr2Co7,0.7,33.3,100.0,10.0,"Clinton, 1975",102.0,,,,Pr2Co7
2225,MIC,Pr2Co7,1.1,54.6,150.0,2.0,"Goudy, 1976",186.0,,,,Pr2Co7 (M)
2226,MIC,Pr2DyNi,1.9,0.0,30.0,15.0,"Au, 1994",599.0,,,,Pr2DyNi
2228,MIC,Pr2Fe17,0.3,0.75,23.0,1.0,"Fruchart, 1997",656.0,,,,Pr2Fe17
2231,MIC,Pr2Ni7,1.4,-45.6,25.0,8.3,"Goudy, 1976",186.0,,,,Pr2Ni7
2233,MIC,Pr3Cu0.5Ni0.5,1.8,-5.8,30.0,2.0,"Au, 1994",599.0,,,,Pr3Ni.5Cu.5
2234,MIC,Pr5(FeB3)2,1.0,-15.8,350.0,15.0,"Yartys, 1997",837.0,,,,Pr5Fe2B6
2235,MIC,PrCo3,1.3,54.2,100.0,0.02,"Clinton, 1975",102.0,,,,PrCo3
2236,MIC,PrCo3,1.5,-58.3,750.0,0.0,"Burnasheva, 1977",542.0,,,,PrCo3
2245,MIC,Sm2Fe17,0.4,-58.2,400.0,1.0,"Mommer, 1998",1297.0,,,,Sm2Fe17
2249,MIC,SmCo3,0.6,59.4,69.0,0.2,"Tauber, 1976",529.0,,,,SmCo3
2250,MIC,SmCo3,1.6,-48.2,175.0,1.0,"Shilov, 1981",530.0,,,,SmCo3
2251,MIC,SmTiFe11,0.1,-75.2,350.0,1.0,"Isnard, 1998",1298.0,,,,SmFe11Ti
2252,MIC,SmFe3,1.0,-45.6,350.0,0.7,"Christodoulou, 1993",835.0,,,,SmFe3
2256,MIC,Tb2Co7,1.1,40.4,50.0,2.0,"Goudy, 1976",186.0,,,,Tb2Co7 (M)
2259,MIC,Tb5(FeB3)2,0.9,-150.0,250.0,1.0,"Yartys, 1997",837.0,,,,Tb5Fe2B6
2260,MIC,TbCo3,1.3,44.0,100.0,1.5,"Wallace, 1980",439.0,,,,TbCo3 (M)
2261,MIC,TbCo3,1.4,46.9,75.0,0.6,"Burnasheva, 1977",543.0,,,,TbCo3 (M)
2262,MIC,TbFe3,1.1,48.0,150.0,0.23,"Goudy, 1976",186.0,,,,TbFe3
2265,MIC,TbAlNi,0.6,-89.2,450.0,0.0,"Kolomiets, 1999",1335.0,,,,TbNiAl
2268,MIC,Th2Co7,0.5,-125.3,40.0,0.25,"Buschow, 1975",187.0,,,,Th2Co7
2271,MIC,Th2Fe17,0.4,-45.7,450.0,1.0,"Fruchart, 1995",618.0,,,,Th2Fe17
2272,MIC,Th2Fe7,0.7,-45.8,40.0,0.6,"Buschow, 1977",187.0,,,,Th2Fe7 (M)
2275,MIC,Th6Mn23,1.1,-35.2,24.0,0.22,"Malik, 1984",572.0,,,,Th6Mn23
2277,MIC,Th7Co3,1.2,0.45,280.0,0.0,"Malik, 1980",536.0,,,,Th7Co3
2278,MIC,Th7Co3,1.7,-45.8,40.0,0.5,"Buschow, 1975",187.0,,,,Th7Co3
2281,MIC,Th7Fe3,1.7,-15.2,40.0,0.1,"Buschow, 1977",187.0,,,,Th7Fe3
2283,MIC,Th7Ni3,1.4,-15.2,350.0,45.0,"Beck, 1962",45.0,,,,Th7Ni3
2284,MIC,Th7Ni3,1.5,-45.2,40.0,0.01,"Buschow, 1977",187.0,,,,Th7Ni3
2285,MIC,ThFe3,0.7,-41.2,40.0,0.1,"Buschow, 1977",187.0,,,,ThFe3
2286,MIC,ThAlNi,0.9,47.0,40.0,0.007,"Drulis, 1982",434.0,,,,ThNiAl
2288,MIC,Ti3Ag,2.1,-45.7,450.0,1960.0,"Beck, 1962",45.0,,,,Ti3Ag
2290,MIC,Ti3Al,2.7,-45.2,400.0,1.0,"Sornadurai, 2000",1324.0,,,,Ti3Al
2291,MIC,Ti3Al,2.9,47.0,50.0,0.8,"Rudman, 1978",191.0,,,,Ti3Al
2293,MIC,Ti3Al,3.3,-15.8,450.0,50.0,"Ishikawa, 2001",1328.0,,,,Ti3Al
2295,MIC,Ti3Al,3.4,-12.5,300.0,0.0,"Hashi, 2001",1296.0,,,,Ti3Al
2296,MIC,Ti3Au,1.4,-35.2,350.0,101.3,"Beck, 1962",45.0,,,,Ti3Au
2298,MIC,Ti3Pt,0.6,-87.5,400.0,101.3,"Beck, 1962",45.0,,,,Ti3Pt
2300,MIC,Ti3Sb,1.0,-30.5,300.0,5.0,"Skripov, 1994",600.0,,,,Ti3Sb
2304,MIC,Zr38Ti45Ni17,2.3,-22.5,230.0,1.2,"Konstanchuk, 2001",1333.0,Quasicrystalline,at 230C and 1.2 atm,,Ti45Zr38Ni17
2306,MIC,Ti4Ni2C,1.1,-45.8,40.0,0.4,"Takeshita, 2000",1322.0,,,Sloping plateau,Ti4Ni2C
2307,MIC,Ti4Ni2N,1.2,-42.5,0.0,0.4,"Takeshita, 2000",1322.0,,,Sloping plateau,Ti4Ni2N
2308,MIC,Ti4Ni2O,0.9,-45.8,0.0,1.2,"Takeshita, 2000",1322.0,,,Sloping plateau,Ti4Ni2O
2326,MIC,TiCu3,0.3,-21.5,500.0,0.56,"Arita, 1979",495.0,,,,TiCu3
2327,MIC,TiCu3,0.6,-12.5,340.0,0.0,"Padurets, 1982",498.0,,,,TiCu3
2328,MIC,TiCu3,0.8,-45.8,250.0,35.0,"Yamanaka, 1975",73.0,,,,TiCu3
2333,MIC,U1Al1Fe0.3Ni0.7,0.2,-15.2,300.0,1.2,"Raj, 2000",1310.0,,,,U(Fe.3Ni.7)Al
2335,MIC,U6Co,1.0,-122.5,300.0,150.0,"Beck, 1962",45.0,,,,U6Co
2339,MIC,V3Ga,0.7,-8.15,340.0,0.0,"Skripov, 1994",696.0,,,,V3Ga
2340,MIC,V3Sn,0.4,-35.2,350.0,1.0,"Beck, 1962",45.0,,,,V3Sn
2342,MIC,V3Ni,0.9,-11.2,400.0,1013.0,"Joubert, 2001",1331.0,Sigma phase,Not saturated?,No plateau,V75Ni25
2345,MIC,WO3,0.1,-265.0,300.0,1013.25,"Dobrovolsky, 2001",1341.0,,,,WO3
2348,MIC,Y2Co7,1.3,38.0,20.0,0.25,"Yamaguchi, 1985",573.0,,,,Y2Co7
2351,MIC,Y2Ni7,0.3,-49.8,50.0,2.5,"van Essen, 1980",355.0,,,,Y2Ni7
2358,MIC,Y3Ni,2.4,-36.5,350.0,0.0,"Nikitin, 2001",1326.0,,,,Y3Ni
2360,MIC,Y4.3Sc0.7Si2.6Ge0.4,0.5,39.4,426.0,1.5,"McColm, 1987",611.0,,,,Y4.3Sc.7Si2.6Ge.4
2361,MIC,Y4Co3,2.1,-185.0,350.0,0.0,"van Mal, 1976",360.0,,,,Y4Co3
2362,MIC,Y5Si3,0.4,53.3,398.0,0.3,"McColm, 1986",574.0,,,,Y5Si3
2364,MIC,Y5Si3C0.5,1.4,39.5,450.0,350.0,"Hassen, 2000",1325.0,,,,Y5Si3C.5
2370,MIC,Y1Fe0.6Co2.4,1.5,-85.2,120.0,0.8,"Yamaguchi, 1989",615.0,,,,YCo2.4Fe.6 (M)
2371,MIC,Y1Co2.4Ni0.6,1.4,-55.2,120.0,3.5,"Yamaguchi, 1989",615.0,,,,YCo2.4Ni.6 (M)
2372,MIC,Y1Co2.9Ni0.1,0.6,-12.5,28.0,0.27,"Tauber, 1976",529.0,,,,YCo2.9Ni.1 (M)
2373,MIC,YCo3,0.4,-10.5,50.0,0.005,"van Essen, 1980",355.0,,,,YCo3
2375,MIC,YCo3,1.5,44.0,75.0,0.45,"Yamaguchi, 1985",573.0,,,,YCo3
2377,MIC,YCo3,0.6,-25.8,43.0,0.6,"Tauber, 1976",529.0,,,,YCo3 (M)
2379,MIC,Y1Fe1.5Ni1.5,1.3,-48.3,120.0,2.0,"Yamaguchi, 1989",615.0,,,,YFe1.5Ni1.5 (M)
2383,MIC,YFe3,1.9,-25.4,350.0,1.0,"Buschow, 1976",685.0,,,,YFe3
2386,MIC,YNi3,0.45,-120.0,50.0,0.25,"van Essen, 1980",355.0,,,,YNi3
2387,MIC,YNi3,1.5,-38.5,25.0,15.2,"Buschow, 1979",693.0,,,,YNi3
2394,MIC,Zr2Ni5,0.5,35.0,60.0,0.8,"Spit, 1982",446.0,,,,Zr2Ni5
2396,MIC,Zr9Ni16,1.1,-30.5,60.0,0.4,"Spit, 1982",446.0,,,,Zr36Ni64
2398,MIC,Zr3Ag,1.2,-45.2,750.0,0.02,"Deschanvres, 1964",497.0,,,,Zr3Ag (M)
2400,MIC,Zr3Co,2.0,-10.5,150.0,4200.0,"Riabov, 2000",1312.0,,,,Zr3Co
2405,MIC,Zr3V3O,1.2,152.0,700.0,0.1,"Mendelsohn, 1982",440.0,,,,Zr3V3O
2406,MIC,Zr3V3O0.6,2.2,-41.2,350.0,1.2,"Zavaliy, 2000",1319.0,,Deuterium,,Zr3V3O.6
2427,MIC,Zr6NiSn2,1.3,-45.3,450.0,101.3,"Zavaliy, 1999",1299.0,,,,Zr6NiSn2
2428,MIC,Zr7Ni10,1.4,-44.2,80.0,0.15,"Joubert, 1995",619.0,,,,Zr7Ni10
2429,MIC,Zr7Ni10,1.4,47.0,60.0,0.25,"Spit, 1982",446.0,,,,Zr7Ni10
2435,MIC,Ca1.5Y0.5Mg1Ni9,2.0,25.8,-10.0,2.0,"Kadir, 1999",1304.0,,,Sloping plateau,(Y.5Ca.5)(MgCa)Ni9
2436,MIC,Ba2Mg17,3.9,-102.5,352.0,7.0,"Reilly, 1974",491.0,,,,Ba2Mg17 (M)
2437,MIC,CaNi3,2.0,35.0,20.0,0.4,"Chen, 2000",1316.0,,,,CaNi3
2439,MIC,CaMgTiNi9,1.9,33.4,20.0,1.0,"Chen, 2000",1295.0,,,,CaTiMgNi9
2440,MIC,CaMgTiNi9,1.9,33.4,20.0,1.1,"Chen, 2000",1316.0,,,,CaTiMgNi9
2442,MIC,Ce2Co17,0.1,-36.5,350.0,1000.0,"Guidotti, 1977",105.0,,,,Ce2Co17
2445,MIC,Ce2Co7,0.9,43.3,100.0,0.9,"Goudy, 1976",186.0,,,,Ce2Co7
2446,MIC,Ce2Co7,1.0,-22.5,50.0,0.5,"van Essen, 1980",355.0,,,,Ce2Co7
2449,MIC,Ce2Ga2Fe15,0.3,-45.2,450.0,1013.0,"Isnard, 1997",840.0,,,,Ce2Fe15Ga2
2450,MIC,Ce2GaFe16,0.4,-74.5,300.0,1013.0,"Isnard, 1997",840.0,,,,Ce2Fe16Ga
2451,MIC,Ce2Fe17,0.4,-5.2,23.0,1.0,"Fruchart, 1997",656.0,,,,Ce2Fe17
2455,MIC,Ce2Si1.2Ni0.8,1.0,-15.2,420.0,1.0,"Lushnikov, 1999",1309.0,,,,Ce2Ni.8Si1.2
2456,MIC,Ce2Si1.2Ni0.8,1.0,-35.2,250.0,1.0,"Morozkin, 1999",1336.0,,,,Ce2Ni.8Si1.2
2459,MIC,Ce2Ni7,0.6,0.45,550.0,0.0,"Guidotti, 1977",105.0,,,,Ce2Ni7
2460,SS,Co0.05Pd0.95,0.6,38.2,81.0,0.6,"Feenstra, 1987",609.0,,,,Pd.95Co.05
2461,SS,Cr0.05Pd0.95,0.6,29.6,30.0,0.26,"Ura, 1995",484.0,,,,Pd.95Cr.05
2462,SS,Ni0.025Pd0.95Rh0.025,0.7,32.6,50.0,0.32,"Sakamoto, 1995",603.0,,,,Pd.95Ni.025Rh.025
2463,SS,Ni0.05Pd0.95,0.15,31.6,50.0,1.4,"Holder, 1996",624.0,,,,Pd.95Ni.05
2464,SS,Pd0.95Pt0.05,0.6,29.0,25.0,0.3,"Thiebaut, 1995",482.0,,,,Pd.95Pt.05
2465,SS,Pd0.95Pt0.05,0.6,33.0,30.0,0.17,"Noh, 1995",481.0,,,,Pd.95Pt.05
2466,SS,Pd0.95Rh0.05,0.7,28.0,25.0,0.21,"Thiebaut, 1995",482.0,,,,Pd.95Rh.05
2467,SS,Pd0.95Rh0.05,0.7,34.2,30.0,0.13,"Sakamoto, 1994",868.0,,,,Pd.95Rh.05
2468,SS,Pd0.95Rh0.05,0.7,-4.2,50.0,0.7,"Fazle Kibria, 2000",1421.0,,Deuterium,,Pd.95Rh.05
2469,SS,Pd0.95Rh0.05,0.75,-10.5,50.0,0.13,"Fazle Kibria, 1999",1417.0,,,,Pd.95Rh.05
2470,SS,Sb0.05Pd0.95,0.5,34.6,100.0,0.07,"Sakamoto, 1996",637.0,,,,Pd.95Sb.05
2471,SS,Sc0.05Pd0.95,0.5,37.4,50.0,0.04,"Sakamoto, 1993",604.0,,,,Pd.95Sc.05
2472,SS,U0.05Pd0.95,0.3,-21.5,108.0,1.6,"Feenstra, 1987",609.0,,,,Pd.95U.05
2473,SS,Pd0.96Pt0.04,0.5,37.4,80.0,0.4,"Yasumatsu, 1999",1406.0,,,,Pd.96Pt.04
2474,SS,Pd0.972Ir0.028,0.5,30.7,25.0,0.1,"LaPrade, 1974",469.0,,,,Pd.972Ir.028
2475,SS,Mo0.025Pd0.975,0.5,30.8,30.0,0.16,"Ura, 1995",484.0,,,,Pd.975Mo.025
2476,SS,Pd0.975Rh0.025,0.7,36.0,30.0,0.056,"Sakamoto, 1994",868.0,,,,Pd.975Rh.025
2478,SS,V0.02Pd0.98,0.5,30.8,25.0,0.1,"Artman, 1976",485.0,,,,Pd.98V.02
2479,SS,Ag0.1Pd0.9,0.5,-15.8,140.0,0.4,"Buck, 1972",465.0,,,,Pd.9Ag.1
2480,SS,Ag0.1Pd0.9,0.5,-9.3,50.0,0.01,"Brodowsky, 1965",527.0,,,,Pd.9Ag.1
2481,SS,Co0.1Pd0.9,0.5,29.8,80.0,4.0,"Feenstra, 1987",609.0,,,,Pd.9Co.1
2482,SS,Cu0.1Pd0.9,0.5,-8.5,30.0,0.06,"Burch, 1974",467.0,,,,Pd.9Cu.1
2483,SS,Ni0.05Pd0.9Rh0.05,0.6,28.4,30.0,0.7,"Sakamoto, 1995",603.0,,,,Pd.9Ni.05Rh.05
2484,SS,Ni0.1Pd0.9,0.5,-3.2,50.0,1.0,"Flanagan, 1998",862.0,,,,Pd.9Ni.1
2485,SS,Pd0.9Pt0.1,0.4,27.4,25.0,2.0,"Thiebaut, 1995",482.0,,,,Pd.9Pt.1
2486,SS,Pd0.9Rh0.1,0.6,29.2,30.0,0.58,"Sakamoto, 1994",868.0,,,,Pd.9Rh.1
2487,SS,Pd0.9Rh0.1,0.7,24.0,25.0,1.03,"Thiebaut, 1995",482.0,,,,Pd.9Rh.1
2488,SS,Pd0.9Rh0.1,0.7,32.4,50.0,0.6,"Noh, 1993",867.0,,,,Pd.9Rh.1
2489,SS,Pd0.9Rh0.1,0.7,-4.8,50.0,3.0,"Fazle Kibria, 2000",1421.0,,Deuterium,,Pd.9Rh.10
2490,SS,Y0.1Pd0.9,0.75,-10.5,60.0,0.2,"Poyser, 1997",660.0,,,,Pd.9Y.1
2520,SS,Zr0.05Ti0.16V0.57Cr0.22,3.5,-41.5,30.0,1.0,"Cho, 1999",1399.0,,Annealed,,Ti.16Zr.05Cr.22V.57
2522,SS,Ti0.21V0.5Cr0.29,3.1,-47.5,30.0,1.0,"Cho, 1999",1398.0,,,,Ti.21Cr.29V.50
2523,SS,Ti0.23Mn0.36V0.41,2.8,34.0,40.0,4.0,"Cho, 2000",1407.0,,,Sloping plateau,Ti.23Mn.36V.41
2524,SS,Ti0.25V0.35Cr0.4,2.6,-120.5,40.0,1.6,"Okada, 2002",1414.0,,Reversible capacity only,Heat treated 1573K /1 min,Ti.25V.35Cr.40
2525,SS,Ti0.278V0.25Cr0.422Fe0.05,2.5,-35.7,20.0,2.0,"Itoh, 2002",1412.0,,,Heat treated,Ti.278Cr.422V.25Fe.05
2527,SS,Ti0.32V0.39Cr0.29,2.9,-15.2,30.0,0.03,"Cho, 1999",1398.0,,,Sloping plateau,Ti.32Cr.29V.39
2528,SS,Ti0.33Mn0.3V0.37,2.3,-15.2,80.0,1.3,"Nakamura, 2000",1410.0,,Deuterium,,Ti.33V.37Mn.30 (M)
2529,SS,Ti0.33Mn0.3V0.37,3.0,-34.5,100.0,2.5,"Nakamura, 2000",1409.0,,,,Ti.33V.37Mn.30 (M)
2530,SS,Ti0.346V0.1Cr0.554,2.5,-15.2,40.0,1.2,"Okada, 2002",1414.0,,Reversible capacity only,"Heat treated, sloping plateau",Ti.346V.10Cr.554
2531,SS,Ti0.375V0.075Cr0.55,2.8,-8.2,40.0,0.5,"Okada, 2002",1414.0,,Reversible capacity only,Heat treated 1673K / 1 hr,Ti.375V.075Cr.55
2533,SS,Ti0.3V0.2Cr0.5,2.7,-45.2,20.0,0.8,"Itoh, 2002",1412.0,,,Heat treated,Ti.3Cr.5V.2
2534,SS,Ti0.435V0.49Fe0.075,3.8,-52.3,40.0,0.07,"Nomura, 1995",480.0,,,,Ti.435V.49Fe.075
2535,SS,Zr0.51Ti0.49,2.8,-38.2,250.0,1013.0,"Trzeciak, 1956",483.0,,,,Ti.49Zr.51
2536,SS,Ti0.5V0.45Co0.05,3.5,-25.3,450.0,101.3,"Verbetsky, 1999",1404.0,,,,Ti.50V.45Co.05
2538,SS,Ti0.58V0.4Ni0.02,3.7,-15.8,1.0,1200.0,"Verbetsky, 1999",1404.0,,,,Ti.58V.40Ni.02
2539,SS,Ti0.5V0.5,3.88,-4.2,300.0,1.2,"Verbetskii, 1983",455.0,,,,Ti.5V.5
2542,SS,Ti0.3034Mn0.26V0.4366,0.05,52.7,25.0,0.03,"Libowitz, 1988",353.0,,,,(V.59Ti.41).74Mn.26
2543,SS,Ti0.296Mn0.1V0.504Fe0.1,0.15,44.7,25.0,0.03,"Libowitz, 1988",353.0,,,,(V.63Ti.37).8Mn.1Fe.1
2544,SS,Ti0.138Mn0.08V0.782,0.3,50.6,25.0,0.06,"Libowitz, 1988",353.0,,,,(V.85Ti.15).92Mn.08
2546,SS,Ti0.1045V0.8455Fe0.05,3.3,42.9,40.0,4.5,"Libowitz, 1987",697.0,,,,(V.89Ti.11).95Fe.05
2547,SS,Ti0.172Mn0.14V0.688,0.12,48.6,25.0,0.04,"Libowitz, 1988",353.0,,,,(V.8Ti.2).86Mn.14
2548,SS,Ti0.176Mn0.08V0.704Fe0.04,5.2,48.5,25.0,0.08,"Libowitz, 1988",353.0,,,,(V.8Ti.2).88Mn.08Fe.04
2551,SS,Ti0.091Al0.05V0.819Fe0.04,2.6,-20.5,25.0,5.0,"Libowitz, 1985",471.0,,,,(V.9Ti.1).91Al.05Fe.04
2552,SS,Ti0.095V0.855Fe0.05,3.7,43.2,80.0,9.3,"Lynch, 1985",351.0,,,,(V.9Ti.1).95Fe.05
2553,SS,Ti0.095V0.855Ge0.05,0.15,47.3,450.0,101.3,"Libowitz, 1988",353.0,,,,(V.9Ti.1).95Ge.05
2557,SS,Li0.28Mg0.72,5.5,-10.5,350.0,1.5,"Huot, 1998",843.0,,,,Mg.72Li.28
2558,SS,Nb0.736Cr0.08Fe0.184,1.0,-10.5,45.0,0.07,"Esayed, 1997",846.0,,,,Nb.736Fe.184Cr.08
2559,SS,Nb0.865Cr0.07Fe0.065,1.0,-45.2,45.0,0.13,"Esayed, 1997",846.0,,,,Nb.865Fe.065Cr.07
2560,SS,Nb0.8V0.2,2.2,-37.5,40.0,0.7,"Lynch, 1984",453.0,,,,Nb.8V.2
2561,SS,Nb0.95Cr0.05,0.9,47.2,77.0,0.26,"Esayed, 2000",1419.0,,,,Nb.95Cr.05
2562,SS,Nb0.97Cr0.03,0.9,47.2,77.0,0.45,"Esayed, 2000",1419.0,,,,Nb.97Cr.03
2563,SS,Nb0.994Ge0.006,92.1,-12.5,40.0,3.4,"Reilly, 1972",314.0,,,,Nb.994Ge.006
2569,SS,Cu0.2Ni0.8,0.45,5.1,25.0,3800.0,"Baranowski, 1985",546.0,,,,Ni.8Cu.2
2570,SS,Fe0.057Ni0.943,1.4,-12.5,25.0,5500.0,"Filipek, 1981",478.0,,,,Ni.943Fe.057
2571,SS,Fe0.021Ni0.979,1.6,-4.2,25.0,4000.0,"Filipek, 1981",478.0,,,,Ni.979Fe.021
2575,SS,Pd0.75Rh0.25,0.8,25.4,0.0,5.0,"Noh, 1993",867.0,,,,Pd.75Rh.25
2576,SS,Ag0.3Pd0.7,0.3,46.0,50.0,0.002,"Brodowsky, 1965",527.0,,,,Pd.7Ag.3
2577,SS,Pd0.7Rh0.3,0.9,-34.5,25.0,35.0,"Baranowski, 1973",464.0,,,,Pd.7Rh.3
2578,SS,Ni0.1Pd0.825Rh0.075,0.7,21.4,30.0,6.3,"Sakamoto, 1995",603.0,,,,Pd.825Ni.1Rh.075
2579,SS,Ni0.15Pd0.85,0.5,-42.5,50.0,7.2,"Flanagan, 1995",616.0,,,,Pd.85Ni.15
2580,SS,Ni0.15Pd0.85,0.5,-10.5,50.0,6.8,"Flanagan, 1998",862.0,,,,Pd.85Ni.15
2581,SS,Pd0.85Pt0.075Rh0.075,0.4,-34.2,0.0,0.8,"Sakamoto, 1997",661.0,,,,Pd.85Pt.075Rh.075
2582,SS,Pd0.85Rh0.15,0.4,-12.5,50.0,7.3,"Flanagan, 1999",1403.0,,,,Pd.85Rh.15
2583,SS,Pd0.85Rh0.15,0.7,31.0,50.0,2.7,"Noh, 1993",867.0,,,,Pd.85Rh.15
2585,SS,Pd0.88Pt0.06Rh0.06,0.5,24.8,0.0,0.3,"Sakamoto, 1997",661.0,,,,Pd.88Pt.06Rh.06
2586,SS,Ag0.2Pd0.8,0.4,-12.5,50.0,0.004,"Brodowsky, 1965",527.0,,,,Pd.8Ag.2
2587,SS,Pd0.8Rh0.2,0.8,-21.5,30.0,4.6,"Flanagan, 1995",616.0,,,,Pd.8Rh.2
2588,SS,Pd0.8Rh0.2,0.8,28.4,30.0,4.8,"Noh, 1993",867.0,,,,Pd.8Rh.2
2589,SS,Pd0.8Rh0.2,0.8,-8.5,30.0,4.6,"Flanagan, 1999",1403.0,,,,Pd.8Rh.2
2590,SS,Ag0.099Pd0.901,0.6,-23.5,25.0,0.01,"Fazle Kibria, 1999",1416.0,,Deuterium,,Pd.901Ag.099
2591,SS,Ag0.1Pd0.9,0.6,-15.8,25.0,0.002,"Fazle Kibria, 2000",1420.0,,,,Pd.90Ag.10
2592,SS,Pd0.9Pt0.1,0.3,30.7,80.0,3.0,"Yasumatsu, 1999",1406.0,,,,Pd.90Pt.10
2593,SS,Ni0.05Pd0.9Rh0.05,0.6,-12.5,50.0,0.75,"Flangan, 2000",1408.0,,,,Pd.90Rh.05Ni.05
2594,SS,Pd0.9Rh0.1,0.8,-15.8,50.0,0.7,"Fazle Kibria, 1999",1417.0,,,,Pd.90Rh.10
2596,SS,Co0.09Pd0.91,0.45,27.2,20.0,4.0,"Holder, 1996",624.0,,,,Pd.91Co.09
2597,SS,Ni0.09Pd0.91,0.45,-8.5,50.0,3.4,"Flanagan, 1995",870.0,,,,Pd.91Ni.09
2598,SS,Ni0.09Pd0.91,0.18,29.4,50.0,6.8,"Holder, 1996",624.0,,,,Pd.91Ni.09
2599,SS,Ni0.09Pd0.91,0.5,-44.3,50.0,0.9,"Flanagan, 1995",870.0,,,,Pd.91Ni.09
2600,SS,Pd0.925Rh0.075,0.7,32.4,30.0,0.3,"Sakamoto, 1994",868.0,,,,Pd.925Rh.075
2601,SS,Pd0.927Ir0.073,0.1,17.0,25.0,0.6,"LaPrade, 1974",469.0,,,,Pd.927Ir.073
2602,SS,Pd0.92Pt0.08,0.4,30.7,80.0,1.8,"Yasumatsu, 1999",1406.0,,,,Pd.92Pt.08
2604,SS,Y0.08Pd0.92,0.5,-35.2,300.0,5.8,"Doyle, 1987",608.0,,,,Pd.92Y.08
2606,SS,Pd0.942Ir0.058,0.4,25.9,25.0,0.35,"LaPrade, 1974",469.0,,,,Pd.942Ir.058
2607,SS,Pd0.946Pb0.054,0.4,-12.5,25.0,0.005,"Allard, 1974",468.0,,,,Pd.946Pb.054
2608,SS,Ce0.053Pd0.947,0.3,-1.2,25.0,0.008,"McFall, 1973",470.0,,,,Pd.947Ce.053
2609,SS,Ti0.048Pd0.952,0.4,27.2,100.0,2.3,"Evans, 1980",462.0,,,,Pd.952Ti.048
2610,SS,Ag0.05Pd0.95,0.66,-4.2,25.0,0.02,"Fazle Kibria, 1999",1416.0,,Deuterium,,Pd.95Ag.05
2611,SS,Ag0.05Pd0.95,0.7,-19.8,25.0,0.004,"Fazle Kibria, 2000",1420.0,,,,Pd.95Ag.05
2612,SS,Bi0.05Pd0.95,0.4,37.8,100.0,0.16,"Sakamoto, 1996",637.0,,,,Pd.95Bi.05
2613,SS,Co0.05Pd0.95,0.15,31.8,50.0,1.8,"Holder, 1996",624.0,,,,Pd.95Co.05
2617,SS,Ti0.95Cr0.05,3.5,-12.5,600.0,0.6,"Ishiyama, 1995",626.0,,,,Ti.95Cr.05
2636,SS,V,3.6,-5.2,40.0,4.8,"Yukawa, 2002",1411.0,,,,V
2637,SS,Ti0.33Mn0.3V0.37,2.6,-15.2,25.0,2.0,"Akiba, 1997",845.0,,,,V.37Ti.33Mn.3
2638,SS,Ti0.3V0.49Ni0.21,1.8,-15.2,60.0,4.0,"Nambu, 2002",1413.0,,,Sloping plateau,V.49Ti.30Ni.21
2639,SS,Ti0.43V0.49Fe0.075,3.9,-39.2,150.0,0.1,"Park, 1999",1401.0,,,,V.49Ti.43Fe.075
2640,SS,Ti0.3V0.55Ni0.15,2.5,-22.5,60.0,0.5,"Nambu, 2002",1413.0,,,,V.55Ti.30Ni.15
2641,SS,Ti0.3V0.61Ni0.09,2.1,-18.5,60.0,0.1,"Nambu, 2002",1413.0,,,Sloping plateau?,V.61Ti.30Ni.09
2643,SS,Zr0.111Ti0.111V0.667Fe0.111,1.65,-45.8,40.0,0.3,"Kuriiwa, 1999",1405.0,,Reversible capacity only?,Heat treated,V.667Zr.111Ti.111Fe.111
2644,SS,Zr0.111Ti0.111Mn0.111V0.667,1.7,-20.5,40.0,0.2,"Kuriiwa, 1999",1405.0,,Reversible capacity only?,"Heat treated, Sloping plateau",V.667Zr.111Ti.111Mn.111
2645,SS,Zr0.111Ti0.111V0.667Ni0.111,1.79,-35.2,40.0,0.6,"Kuriiwa, 1999",1405.0,,Reversible capacity only?,Heat treated,V.667Zr.111Ti.111Ni.111
2646,SS,Ti0.3V0.67Ni0.03,2.6,-12.5,60.0,0.05,"Nambu, 2002",1413.0,,,Sloping plateau?,V.67Ti.30Ni.03
2647,SS,Ti0.33V0.67,3.88,-45.2,450.0,1013.0,"Verbetskii, 1983",455.0,,,,V.67Ti.33
2652,SS,V0.855Cr0.145,2.3,29.7,50.0,50.0,"Lynch, 1978",84.0,,,,V.855Cr.145
2653,SS,Ti0.15V0.85,3.9,-15.2,30.0,0.03,"Kim, 2001",1397.0,,,,V.85Ti.15
2654,SS,Ti0.13V0.87,3.6,-23.5,30.0,0.08,"Kim, 2001",1397.0,,,,V.87Ti.13
2655,SS,Nb0.2V0.8,3.1,-5.8,45.0,2.0,"Wiswall, 1972",318.0,,,,V.8Nb.2
2657,SS,Ti0.2V0.8,3.0,48.1,80.0,2.0,"Ono, 1980",452.0,,,,V.8Ti.2
2658,SS,Ti0.2V0.8,3.4,60.0,110.0,1.8,"Sirotina, 1995",1158.0,,(cal),,V.8Ti.2
2659,SS,V0.96Si0.04,3.1,-9.5,0.0,13.0,"Reilly, 1972",314.0,,,,V.96Si.04
2660,SS,Zr0.02V0.975C0.005,1.9,-48.7,25.0,1.0,"Cantrell, 1999",1402.0,,Reversible capacity only,,V.975Zr.02C.005
2661,SS,Ta0.013V0.983,3.28,-5.2,40.0,5.8,"Reilly, 1972",314.0,,,,V.983Ta.013
2662,SS,V0.991Ni0.009,3.62,-1.25,40.0,6.9,"Reilly, 1972",314.0,,,,V.991Ni.009
2663,SS,Ti0.008V0.992,3.86,-62.5,40.0,4.2,"Reilly, 1972",314.0,,,,V.992Ti.008
2664,SS,V0.995C0.005,2.1,-16.2,25.0,2.6,"Cantrell, 1999",1402.0,,Reversible capacity only,,V.995C.005
2665,SS,V0.99Ag0.01,3.7,-5.2,40.0,4.3,"Yukawa, 2002",1411.0,,,,V.99Ag.01
2666,SS,Al0.01V0.99,3.5,-10.5,40.0,7.2,"Yukawa, 2002",1411.0,,,,V.99Al.01
2667,SS,V0.99Au0.01,3.6,-4.5,40.0,5.1,"Yukawa, 2002",1411.0,,,,V.99Au.01
2668,SS,V0.99B0.01,3.72,0.0,40.0,4.8,"Reilly, 1972",314.0,,,,V.99B.01
2669,SS,V0.99Co0.01,3.4,-15.8,40.0,6.0,"Yukawa, 2002",1411.0,,,,V.99Co.01
2670,SS,V0.99Co0.01,3.69,-17.8,40.0,6.9,"Reilly, 1972",314.0,,,,V.99Co.01
2671,SS,V0.99Cr0.01,3.5,-15.3,40.0,5.0,"Yukawa, 2002",1411.0,,,,V.99Cr.01
2672,SS,V0.99Cu0.01,3.5,-25.3,40.0,4.1,"Yukawa, 2002",1411.0,,,,V.99Cu.01
2673,SS,V0.99Fe0.01,3.5,-15.2,40.0,7.0,"Yukawa, 2002",1411.0,,,,V.99Fe.01
2674,SS,V0.99Ga0.01,3.4,-12.5,40.0,6.2,"Yukawa, 2002",1411.0,,,,V.99Ga.01
2675,SS,Hf0.01V0.99,3.6,-14.8,40.0,2.7,"Yukawa, 2002",1411.0,,,,V.99Hf.01
2676,SS,V0.99In0.01,3.6,0.0,40.0,4.0,"Yukawa, 2002",1411.0,,,,V.99In.01
2677,SS,V0.99Ir0.01,3.4,-2.45,40.0,9.2,"Yukawa, 2002",1411.0,,,,V.99Ir.01
2678,SS,V0.99Mo0.01,3.4,-12.5,40.0,5.8,"Yukawa, 2002",1411.0,,,,V.99Mo.01
2679,SS,V0.99Mo0.01,3.81,-12.5,40.0,8.0,"Reilly, 1972",314.0,,,,V.99Mo.01
2680,SS,Nb0.01V0.99,3.5,-10.5,40.0,4.3,"Yukawa, 2002",1411.0,,,,V.99Nb.01
2681,SS,Nb0.01V0.99,3.69,-6.5,40.0,5.3,"Reilly, 1972",314.0,,,,V.99Nb.01
2682,SS,V0.99Ni0.01,3.6,-1.25,40.0,5.5,"Yukawa, 2002",1411.0,,,,V.99Ni.01
2683,SS,V0.99Os0.01,3.4,-35.2,40.0,11.0,"Yukawa, 2002",1411.0,,,,V.99Os.01
2684,SS,V0.99Pd0.01,3.5,-15.8,40.0,5.8,"Yukawa, 2002",1411.0,,,,V.99Pd.01
2685,SS,V0.99Pt0.01,2.1,-36.2,40.0,9.0,"Yukawa, 2002",1411.0,,,,V.99Pt.01
2686,SS,V0.99Re0.01,3.4,-25.3,40.0,10.0,"Yukawa, 2002",1411.0,,,,V.99Re.01
2687,SS,V0.99Rh0.01,3.4,-15.4,40.0,6.0,"Yukawa, 2002",1411.0,,,,V.99Rh.01
2688,SS,V0.99Ru0.01,3.4,-11.5,40.0,7.4,"Yukawa, 2002",1411.0,,,,V.99Ru.01
2689,SS,V0.99Si0.01,3.3,-15.2,40.0,9.0,"Yukawa, 2002",1411.0,,,,V.99Si.01
2690,SS,V0.99Sn0.01,3.4,-16.2,40.0,4.2,"Yukawa, 2002",1411.0,,,,V.99Sn.01
2691,SS,Ta0.01V0.99,3.5,-10.5,40.0,3.1,"Yukawa, 2002",1411.0,,,,V.99Ta.01
2692,SS,Ti0.01V0.99,3.4,-22.5,40.0,2.8,"Yukawa, 2002",1411.0,,,,V.99Ti.01
2693,SS,V0.99W0.01,3.5,-5.8,40.0,7.8,"Yukawa, 2002",1411.0,,,,V.99W.01
2694,SS,Zr0.01V0.99,3.6,-45.8,40.0,3.0,"Yukawa, 2002",1411.0,,,,V.99Zr.01
2695,SS,Zr0.01V0.99,3.8,-16.5,40.0,3.7,"Reilly, 1972",314.0,,,,V.99Zr.01
2696,SS,Ti0.1V0.9,3.3,-10.5,30.0,0.3,"Kim, 2001",1397.0,,,Sloping plateau,V.9Ti.1
2710,SS,Zr0.924Ti0.052Nb0.024,2.2,-45.8,800.0,0.23,"Sinha, 1976",473.0,,,,Zr.924Nb.024Ti.052
2711,SS,Zr0.927Nb0.024V0.049,2.7,-65.3,800.0,0.2,"Sinha, 1976",473.0,,,,Zr.927Nb.024V.049
2712,SS,Zr0.935Nb0.024Ni0.041,2.6,-36.2,800.0,0.19,"Sinha, 1976",473.0,,,,Zr.935Nb.024Ni.041
2713,SS,Zr0.94V0.06,2.1,-23.5,400.0,2.1,"Trzeciak, 1956",483.0,,,,Zr.94V.06
2716,SS,Zr0.975Nb0.025,2.2,219.0,800.0,0.2,"Sinha, 1970",472.0,,,,Zr.975Nb.025
